Repository: melyndaschreiber/Stress_and_Strain

# Stress_and_Strain
This is a an open-source dataset including the stress and strain of 3D printed parts.

File: www/ABSSet1.is_tens_Results.csv
Results Table 1
,Specimen label,Material,Thickness,Width,Print Position,Percent Fill,Perimeter Th.,Rate 1,Comment,Maximum Load,Maximum Tensile stress,Strain 1 at Maximum Tensile stress,Modulus (Automatic Young's),Tensile stress at Break (Automatic Load Drop),Strain 1 at Break (Automatic Load Drop)
,,,(mm),(mm),,,,(mm/min),,(N),(MPa),(mm/mm),(MPa),(MPa),(mm/mm)
1,"Specimen1",ABS-Blue,4.064,6.3500,Left,60%,1,5.00000,"2 Layers - Did not break in guage length",513,20,0.02137,1282,17,0.03439
2,"Specimen2",ABS-Blue,4.064,6.3500,Middle,30%,1,5.00000,"Layers-2",515,20,0.02590,1088,17,0.10498
3,"Specimen3",ABS-Blue,4.064,6.3500,Right,30%,1,5.00000,"Layers-2",503,20,0.02286,1227,18,0.04025
Mean,,,4.064,6.3500,,,,5.00000,,510,20,0.02338,1199,17,0.05987
Standard Deviation,,,0.00000,0.00000,,,,0.00000,,6.09082,0.23602,0.00231,100.14491,0.42562,0.03917
Coefficient of Variation,,,0.00000,0.00000,,,,0.00000,,1.19363,1.19363,9.88242,8.35311,2.48345,65.42884

File: www/ABSSet5.is_tens_Results.csv
Results Table 1
,Specimen label,Material,Thickness,Width,Print Position,Percent Fill,Perimeter Th.,Rate 1,Comment,Maximum Load,Maximum Tensile stress,Strain 1 at Maximum Tensile stress,Modulus (Automatic Young's),Tensile stress at Break (Automatic Load Drop),Strain 1 at Break (Automatic Load Drop)
,,,(mm),(mm),,,,(mm/min),,(N),(MPa),(mm/mm),(MPa),(MPa),(mm/mm)
1,"Specimen13",ABS-Blue,4.064,6.3500,Left,30%,2,5.00000,"Layers-2 Broke out of guage length",823,32,0.02276,1893,25,0.02899
2,"Specimen14",ABS-Blue,4.064,6.3500,Middle,30%,2,5.00000,"Layers-2 Break in the guage region",822,32,0.02317,1784,24,0.07353
3,"Specimen15",ABS-Blue,4.064,6.3500,Right,30%,2,5.00000,"Layers-2 ",820,32,0.02240,1857,26,0.03455
Mean,,,4.064,6.3500,,,,5.00000,,822,32,0.02278,1845,25,0.04569
Standard Deviation,,,0.00000,0.00000,,,,0.00000,,1.68616,0.06534,0.00038,55.35282,0.84677,0.02427
Coefficient of Variation,,,0.00000,0.00000,,,,0.00000,,0.20515,0.20515,1.68099,3.00077,3.35559,53.11487

File: www/HIPSSet1.is_tens_Results.csv
Results Table 1
,Specimen label,Material,Thickness,Width,Print Position,Percent Fill,Perimeter Th.,Rate 1,Comment,Maximum Load,Maximum Tensile stress,Strain 1 at Maximum Tensile stress,Modulus (Automatic Young's),Tensile stress at Break (Automatic Load Drop),Strain 1 at Break (Automatic Load Drop)
,,,(mm),(mm),,,,(mm/min),,(N),(MPa),(mm/mm),(MPa),(MPa),(mm/mm)
1,"Specimen49",HIPS-Yellow,4.064,6.3500,Left,30%,1,5.00000,"Layers-2",359,14,0.01525,1165,10,0.09060
2,"Specimen50",HIPS-Yellow,4.064,6.3500,Middle,30%,1,5.00000,"Layers-2",359,14,0.01587,1142,7,0.15036
3,"Specimen51",HIPS-Yellow,4.064,6.3500,Left,30%,1,5.00000,"Layers-2",359,14,0.01648,1128,11,0.09394
Mean,,,4.064,6.3500,,,,5.00000,,359,14,0.01587,1145,9,0.11164
Standard Deviation,,,0.00000,0.00000,,,,0.00000,,0.00000,0.00000,0.00062,18.65569,2.35642,0.03358
Coefficient of Variation,,,0.00000,0.00000,,,,0.00000,,0.00000,0.00000,3.88354,1.62909,25.54788,30.07799

File: www/HIPSSet2.is_tens_Results.csv
Results Table 1
,Specimen label,Material,Thickness,Width,Print Position,Percent Fill,Perimeter Th.,Rate 1,Comment,Maximum Load,Maximum Tensile stress,Strain 1 at Maximum Tensile stress,Modulus (Automatic Young's),Tensile stress at Break (Automatic Load Drop),Strain 1 at Break (Automatic Load Drop)
,,,(mm),(mm),,,,(mm/min),,(N),(MPa),(mm/mm),(MPa),(MPa),(mm/mm)
1,"Specimen52",HIPS-Yellow,4.064,6.3500,Left,30%,1,5.00000,"Layers-4",392,15,0.01426,1300,10,0.11762
2,"Specimen53",HIPS-Yellow,4.064,6.3500,Middle,30%,1,5.00000,"Layers-4",396,15,0.01543,1245,7,0.08154
3,"Specimen54",HIPS-Yellow,4.064,6.3500,Right,30%,1,5.00000,"Layers-4",403,16,0.01590,1290,12,0.12934
Mean,,,4.064,6.3500,,,,5.00000,,397,15,0.01520,1278,10,0.10950
Standard Deviation,,,0.00000,0.00000,,,,0.00000,,5.42091,0.21006,0.00084,29.22761,2.65981,0.02491
Coefficient of Variation,,,0.00000,0.00000,,,,0.00000,,1.36596,1.36596,5.55637,2.28698,26.89097,22.75059

File: www/HIPSSet3.is_tens_Results.csv
Results Table 1
,Specimen label,Material,Thickness,Width,Print Position,Percent Fill,Perimeter Th.,Rate 1,Comment,Maximum Load,Maximum Tensile stress,Strain 1 at Maximum Tensile stress,Modulus (Automatic Young's),Tensile stress at Break (Automatic Load Drop),Strain 1 at Break (Automatic Load Drop)
,,,(mm),(mm),,,,(mm/min),,(N),(MPa),(mm/mm),(MPa),(MPa),(mm/mm)
1,"Specimen55",HIPS-Yellow,4.064,6.3500,Left,60%,1,5.00000,"Layers-2",354,14,0.01554,1140,11,0.07164
2,"Specimen56",HIPS-Yellow,4.064,6.3500,Middle,60%,1,5.00000,"Layers-2",354,14,0.01544,1139,11,0.11690
3,"Specimen57",HIPS-Yellow,4.064,6.3500,Right,60%,1,5.00000,"Layers-2",346,13,0.01530,1115,7,0.09121
Mean,,,4.064,6.3500,,,,5.00000,,351,14,0.01543,1131,10,0.09325
Standard Deviation,,,0.00000,0.00000,,,,0.00000,,4.26084,0.16511,0.00012,13.95887,1.98265,0.02270
Coefficient of Variation,,,0.00000,0.00000,,,,0.00000,,1.21315,1.21315,0.78532,1.23373,20.38447,24.34335

File: www/HIPSSet4.is_tens_Results.csv
Results Table 1
,Specimen label,Material,Thickness,Width,Print Position,Percent Fill,Perimeter Th.,Rate 1,Comment,Maximum Load,Maximum Tensile stress,Strain 1 at Maximum Tensile stress,Modulus (Automatic Young's),Tensile stress at Break (Automatic Load Drop),Strain 1 at Break (Automatic Load Drop)
,,,(mm),(mm),,,,(mm/min),,(N),(MPa),(mm/mm),(MPa),(MPa),(mm/mm)
1,"Specimen58",HIPS-Yellow,4.064,6.3500,Left,60%,1,5.00000,"Layers-4",398,15,0.01549,1256,8,0.08118
2,"Specimen59",HIPS-Yellow,4.064,6.3500,Middle,60%,1,5.00000,"Layers-4",387,15,0.01556,1224,10,0.07240
3,"Specimen60",HIPS-Yellow,4.064,6.3500,Right,60%,1,5.00000,"Layers-4",389,15,0.01628,1364,12,0.11110
Mean,,,4.064,6.3500,,,,5.00000,,391,15,0.01578,1281,10,0.08823
Standard Deviation,,,0.00000,0.00000,,,,0.00000,,6.09080,0.23602,0.00043,73.29281,2.12423,0.02029
Coefficient of Variation,,,0.00000,0.00000,,,,0.00000,,1.55758,1.55758,2.74855,5.72039,20.69645,22.99567

File: www/HIPSSet5.is_tens_Results.csv
Results Table 1
,Specimen label,Material,Thickness,Width,Print Position,Percent Fill,Perimeter Th.,Rate 1,Comment,Maximum Load,Maximum Tensile stress,Strain 1 at Maximum Tensile stress,Modulus (Automatic Young's),Tensile stress at Break (Automatic Load Drop),Strain 1 at Break (Automatic Load Drop)
,,,(mm),(mm),,,,(mm/min),,(N),(MPa),(mm/mm),(MPa),(MPa),(mm/mm)
1,"Specimen61",HIPS-Yellow,4.064,6.3500,Left,30%,2,5.00000,"Layers-2",431,17,0.01368,1462,12,0.07578
2,"Specimen62",HIPS-Yellow,4.064,6.3500,Middle,30%,2,5.00000,"Layers-2",130,5,0.00254,19634,5,0.00254
3,"",HIPS-Yellow,4.064,6.3500,Left,30%,2,5.00000,"",435,17,0.01212,1425,12,0.11585
4,"Specimen63",HIPS-Yellow,4.064,6.3500,Right,30%,2,5.00000,"Layers-2",426,17,0.01370,1393,12,0.11400
Mean,,,4.064,6.3500,,,,5.00000,,356,14,0.01051,5978,10,0.07704
Standard Deviation,,,0.00000,0.00000,,,,0.00000,,150.26569,5.82281,0.00536,9103.63057,3.50301,0.05299
Coefficient of Variation,,,0.00000,0.00000,,,,0.00000,,42.26586,42.26586,51.04060,152.27322,34.07979,68.77962

File: www/HIPSSet6.is_tens_Results.csv
Results Table 1
,Specimen label,Material,Thickness,Width,Print Position,Percent Fill,Perimeter Th.,Rate 1,Comment,Maximum Load,Maximum Tensile stress,Strain 1 at Maximum Tensile stress,Modulus (Automatic Young's),Tensile stress at Break (Automatic Load Drop),Strain 1 at Break (Automatic Load Drop)
,,,(mm),(mm),,,,(mm/min),,(N),(MPa),(mm/mm),(MPa),(MPa),(mm/mm)
1,"Specimen64",HIPS-Yellow,4.064,6.3500,Left,30%,2,5.00000,"Layers-4",464,18,0.01355,1717,8,0.03032
2,"Specimen65",HIPS-Yellow,4.064,6.3500,Middle,30%,2,5.00000,"Layers-4",475,18,0.01345,1682,12,0.09696
3,"Specimen66",HIPS-Yellow,4.064,6.3500,Right,60%,2,5.00000,"Layers-4",477,18,0.01488,1492,13,0.13639
Mean,,,4.064,6.3500,,,,5.00000,,472,18,0.01396,1631,11,0.08789
Standard Deviation,,,0.00000,0.00000,,,,0.00000,,6.85504,0.26563,0.00080,121.03909,2.55090,0.05361
Coefficient of Variation,,,0.00000,0.00000,,,,0.00000,,1.45157,1.45157,5.74944,7.42295,22.91823,60.99782

File: www/HIPSSet8.is_tens_Results.csv
Results Table 1
,Specimen label,Material,Thickness,Width,Print Position,Percent Fill,Perimeter Th.,Rate 1,Comment,Maximum Load,Maximum Tensile stress,Strain 1 at Maximum Tensile stress,Modulus (Automatic Young's),Tensile stress at Break (Automatic Load Drop),Strain 1 at Break (Automatic Load Drop)
,,,(mm),(mm),,,,(mm/min),,(N),(MPa),(mm/mm),(MPa),(MPa),(mm/mm)
1,"Specimen70",HIPS-Yellow,4.064,6.3500,Left,60%,2,5.00000,"Layers-4",519,20,0.01458,1644,15,0.11891
2,"Specimen72",HIPS-Yellow,4.064,6.3500,Right,60%,2,5.00000,"Layers-4",399,15,0.00516,40199,13,0.00541
3,"Specimen71",HIPS-Yellow,4.064,6.3500,Middle,60%,2,5.00000,"Layers-4",522,20,0.01516,1725,13,0.10309
4,"Specimen72",HIPS-Yellow,4.064,6.3500,Left,60%,2,5.00000,"Layers-4",519,20,0.01497,1606,16,0.11802
5,"",ABS-Blue,4.064,6.3500,Left,30%,1,5.00000,"",401,16,0.00500,,11,0.00499
Mean,,,4.064,6.3500,,,,5.00000,,472,18,0.01097,11294,14,0.07008
Standard Deviation,,,0.00000,0.00000,,,,0.00000,,65.99903,2.55747,0.00539,19270.39874,1.93994,0.05956
Coefficient of Variation,,,0.00000,0.00000,,,,0.00000,,13.98474,13.98474,49.08772,170.63244,14.19794,84.98584

File: www/PLASet1.is_tens_Results.csv
Results Table 1
,Specimen label,Material,Thickness,Width,Print Position,Percent Fill,Perimeter Th.,Rate 1,Comment,Maximum Load,Maximum Tensile stress,Strain 1 at Maximum Tensile stress,Modulus (Automatic Young's),Tensile stress at Break (Automatic Load Drop),Strain 1 at Break (Automatic Load Drop)
,,,(mm),(mm),,,,(mm/min),,(N),(MPa),(mm/mm),(MPa),(MPa),(mm/mm)
1,"Specimen25",PLA-White,4.064,6.3500,Left,30%,1,5.00000,"Layers-2",643,25,0.02398,1477,22,0.02708
2,"Specimen26",PLA-White,4.064,6.3500,Middle,30%,1,5.00000,"Layers-2",652,25,0.02311,1486,20,0.04150
3,"Specimen27",PLA-White,4.064,6.3500,Right,30%,1,5.00000,"Layers-2",642,25,0.02487,1675,17,0.03475
Mean,,,4.064,6.3500,,,,5.00000,,646,25,0.02398,1546,20,0.03444
Standard Deviation,,,0.00000,0.00000,,,,0.00000,,5.63049,0.21818,0.00088,111.81630,2.89546,0.00721
Coefficient of Variation,,,0.00000,0.00000,,,,0.00000,,0.87180,0.87179,3.67704,7.23334,14.70776,20.93520

File: www/PLASet2.is_tens_Results.csv
Results Table 1
,Specimen label,Material,Thickness,Width,Print Position,Percent Fill,Perimeter Th.,Rate 1,Comment,Maximum Load,Maximum Tensile stress,Strain 1 at Maximum Tensile stress,Modulus (Automatic Young's),Tensile stress at Break (Automatic Load Drop),Strain 1 at Break (Automatic Load Drop)
,,,(mm),(mm),,,,(mm/min),,(N),(MPa),(mm/mm),(MPa),(MPa),(mm/mm)
1,"Specimen28",PLA-White,4.064,6.3500,Left,30%,1,5.00000,"Layers-4",805,31,0.02391,1891,27,0.04524
2,"Specimen29",PLA-White,4.064,6.3500,Middle,30%,1,5.00000,"Layers-4",803,31,0.02534,1922,29,0.04363
3,"Specimen30",ABS-Blue,4.064,6.3500,Right,30%,1,5.00000,"Layers-4",778,30,0.02145,1801,29,0.02311
Mean,,,4.064,6.3500,,,,5.00000,,795,31,0.02357,1872,29,0.03733
Standard Deviation,,,0.00000,0.00000,,,,0.00000,,15.16855,0.58778,0.00197,62.84872,1.07751,0.01234
Coefficient of Variation,,,0.00000,0.00000,,,,0.00000,,1.90731,1.90731,8.34636,3.35813,3.75407,33.06345

File: www/PLASet4.is_tens_Results.csv
Results Table 1
,Specimen label,Material,Thickness,Width,Print Position,Percent Fill,Perimeter Th.,Rate 1,Comment,Maximum Load,Maximum Tensile stress,Strain 1 at Maximum Tensile stress,Modulus (Automatic Young's),Tensile stress at Break (Automatic Load Drop),Strain 1 at Break (Automatic Load Drop)
,,,(mm),(mm),,,,(mm/min),,(N),(MPa),(mm/mm),(MPa),(MPa),(mm/mm)
1,"Specimen34",PLA-White,4.064,6.3500,Left,60%,1,5.00000,"Layers-4",938,36,0.02654,2116,35,0.04377
2,"Specimen35",PLA-White,4.064,6.3500,Middle,60%,1,5.00000,"Layers-4",914,35,0.02358,2083,33,0.03664
3,"Specimen36",ABS-Blue,4.064,6.3500,Right,60%,1,5.00000,"Layers-4",892,35,0.02696,2023,33,0.04524
Mean,,,4.064,6.3500,,,,5.00000,,915,35,0.02569,2074,34,0.04188
Standard Deviation,,,0.00000,0.00000,,,,0.00000,,23.16228,0.89754,0.00184,47.19681,0.68929,0.00460
Coefficient of Variation,,,0.00000,0.00000,,,,0.00000,,2.53209,2.53209,7.16927,2.27557,2.04093,10.97852

File: www/PLASet5.is_tens_Results.csv
Results Table 1
,Specimen label,Material,Thickness,Width,Print Position,Percent Fill,Perimeter Th.,Rate 1,Comment,Maximum Load,Maximum Tensile stress,Strain 1 at Maximum Tensile stress,Modulus (Automatic Young's),Tensile stress at Break (Automatic Load Drop),Strain 1 at Break (Automatic Load Drop)
,,,(mm),(mm),,,,(mm/min),,(N),(MPa),(mm/mm),(MPa),(MPa),(mm/mm)
1,"Specimen37",PLA-White,4.064,6.3500,Left,30%,2,5.00000,"Layers-2",235,9,0.00000,38897,9,0.00000
2,"Specimen37-1",PLA-White,4.064,6.3500,Left,60%,2,5.00000,"Layers-2",985,38,0.02273,2387,38,0.02419
3,"Specimen38",PLA-White,4.064,6.3500,Middle,30%,2,5.00000,"Layers-2",995,39,0.01995,2549,37,0.02303
4,"Specimen39",PLA-White,4.064,6.3500,Right,30%,2,5.00000,"Layers-2",967,37,0.01138,5389,34,0.01198
Mean,,,4.064,6.3500,,,,5.00000,,795,31,0.01351,12305,29,0.01480
Standard Deviation,,,0.00000,0.00000,,,,0.00000,,373.77116,14.48366,0.01022,17781.28320,13.55570,0.01130
Coefficient of Variation,,,0.00000,0.00000,,,,0.00000,,46.99824,46.99824,75.65257,144.49951,46.27147,76.35490

File: www/PLASet6.is_tens_Results.csv
Results Table 1
,Specimen label,Material,Thickness,Width,Print Position,Percent Fill,Perimeter Th.,Rate 1,Comment,Maximum Load,Maximum Tensile stress,Strain 1 at Maximum Tensile stress,Modulus (Automatic Young's),Tensile stress at Break (Automatic Load Drop),Strain 1 at Break (Automatic Load Drop)
,,,(mm),(mm),,,,(mm/min),,(N),(MPa),(mm/mm),(MPa),(MPa),(mm/mm)
1,"Specimen40",PLA-White,4.064,6.3500,Left,30%,2,5.00000,"Layers-4",1107,43,0.02471,2302,28,0.04389
2,"Specimen41",PLA-White,4.064,6.3500,Middle,30%,2,5.00000,"Layers-4",1103,43,0.02395,2472,38,0.04135
3,"Specimen42",PLA-White,4.064,6.3500,Right,30%,2,5.00000,"Layers-4",1102,43,0.02391,2448,40,0.03825
Mean,,,4.064,6.3500,,,,5.00000,,1104,43,0.02419,2408,36,0.04117
Standard Deviation,,,0.00000,0.00000,,,,0.00000,,2.54007,0.09843,0.00045,91.98835,6.34200,0.00282
Coefficient of Variation,,,0.00000,0.00000,,,,0.00000,,0.23012,0.23013,1.85672,3.82057,17.76572,6.85842

File: www/PLASet7.is_tens_Results.csv
Results Table 1
,Specimen label,Material,Thickness,Width,Print Position,Percent Fill,Perimeter Th.,Rate 1,Comment,Maximum Load,Maximum Tensile stress,Strain 1 at Maximum Tensile stress,Modulus (Automatic Young's),Tensile stress at Break (Automatic Load Drop),Strain 1 at Break (Automatic Load Drop)
,,,(mm),(mm),,,,(mm/min),,(N),(MPa),(mm/mm),(MPa),(MPa),(mm/mm)
1,"Specimen43",PLA-White,4.064,6.3500,Left,60%,2,5.00000,"Layers-2",1125,44,0.02542,2478,40,0.03986
2,"Specimen44",PLA-White,4.064,6.3500,Middle,60%,2,5.00000,"Layers-2",1121,43,0.02982,2355,42,0.03161
3,"Specimen45",PLA-White,4.064,6.3500,Right,60%,2,5.00000,"Layers-2",1111,43,0.02592,2379,35,0.06978
Mean,,,4.064,6.3500,,,,5.00000,,1119,43,0.02706,2404,39,0.04709
Standard Deviation,,,0.00000,0.00000,,,,0.00000,,7.36091,0.28523,0.00241,65.19785,3.58264,0.02009
Coefficient of Variation,,,0.00000,0.00000,,,,0.00000,,0.65781,0.65781,8.89006,2.71174,9.14947,42.65639

File: www/PLASet8.is_tens_Results.csv
Results Table 1
,Specimen label,Material,Thickness,Width,Print Position,Percent Fill,Perimeter Th.,Rate 1,Comment,Maximum Load,Maximum Tensile stress,Strain 1 at Maximum Tensile stress,Modulus (Automatic Young's),Tensile stress at Break (Automatic Load Drop),Strain 1 at Break (Automatic Load Drop)
,,,(mm),(mm),,,,(mm/min),,(N),(MPa),(mm/mm),(MPa),(MPa),(mm/mm)
1,"Specimen46",PLA-White,4.064,6.3500,Left,60%,2,5.00000,"Layers-4",1142,44,0.02582,2482,40,0.05148
2,"Specimen47",PLA-White,4.064,6.3500,Middle,60%,2,5.00000,"Layers-4",1180,46,0.02439,2554,44,0.02770
3,"Specimen48",PLA-White,4.064,6.3500,Right,60%,2,5.00000,"Layers-4",1142,44,0.02328,2706,33,0.04991
Mean,,,4.064,6.3500,,,,5.00000,,1154,45,0.02450,2580,39,0.04303
Standard Deviation,,,0.00000,0.00000,,,,0.00000,,22.08944,0.85597,0.00127,114.53176,5.99288,0.01330
Coefficient of Variation,,,0.00000,0.00000,,,,0.00000,,1.91359,1.91360,5.19061,4.43839,15.35582,30.91511
