Repository: melyndaschreiber/Stress_and_Strain

# Stress_and_Strain
This is a an open-source dataset including the stress and strain of 3D printed parts.

File: www/ABS_Middle_WT2_NL2_FD60.csv
"","Time_sec","Tensile_Stress_MPa","Strain_m","Load_N","Extension_mm"
"1",0,15,0.00627,385,0.539
"2",0.05,15,0.00627,385,0.539
"3",0.1,15,0.00627,385,0.542
"4",0.15,15,0.00627,385,0.547
"5",0.2,15,0.00629,385,0.551
"6",0.25,15,0.00635,389,0.555
"7",0.3,15,0.00642,393,0.559
"8",0.35,15,0.00648,395,0.563
"9",0.4,15,0.00655,399,0.568
"10",0.45,16,0.00661,402,0.572
"11",0.5,16,0.00667,405,0.576
"12",0.55,16,0.00673,408,0.58
"13",0.6,16,0.0068,411,0.584
"14",0.65,16,0.00686,415,0.588
"15",0.7,16,0.00692,417,0.592
"16",0.75,16,0.00698,421,0.597
"17",0.8,16,0.00705,423,0.601
"18",0.85,17,0.00711,427,0.605
"19",0.9,17,0.00717,430,0.609
"20",0.95,17,0.00723,433,0.613
"21",1,17,0.00729,436,0.617
"22",1.05,17,0.00735,439,0.622
"23",1.1,17,0.00742,442,0.626
"24",1.15,17,0.00748,445,0.63
"25",1.2,17,0.00754,448,0.634
"26",1.25,17,0.0076,451,0.638
"27",1.3,18,0.00766,454,0.642
"28",1.35,18,0.00772,456,0.647
"29",1.4,18,0.00778,460,0.651
"30",1.45,18,0.00784,462,0.655
"31",1.5,18,0.0079,465,0.659
"32",1.55,18,0.00796,468,0.663
"33",1.6,18,0.00802,471,0.668
"34",1.65,18,0.00808,474,0.672
"35",1.7,18,0.00814,477,0.676
"36",1.75,19,0.00821,480,0.68
"37",1.8,19,0.00827,483,0.684
"38",1.85,19,0.00832,485,0.688
"39",1.9,19,0.00839,489,0.692
"40",1.95,19,0.00844,491,0.697
"41",2,19,0.0085,494,0.701
"42",2.05,19,0.00856,497,0.705
"43",2.1,19,0.00862,500,0.709
"44",2.15,19,0.00869,503,0.713
"45",2.2,20,0.00874,505,0.717
"46",2.25,20,0.0088,509,0.722
"47",2.3,20,0.00886,511,0.726
"48",2.35,20,0.00892,514,0.73
"49",2.4,20,0.00898,517,0.734
"50",2.45,20,0.00904,519,0.738
"51",2.5,20,0.0091,522,0.742
"52",2.55,20,0.00916,525,0.747
"53",2.6,20,0.00922,528,0.751
"54",2.65,21,0.00928,530,0.755
"55",2.7,21,0.00933,533,0.759
"56",2.75,21,0.00939,536,0.763
"57",2.8,21,0.00945,539,0.768
"58",2.85,21,0.00952,542,0.772
"59",2.9,21,0.00957,544,0.776
"60",2.95,21,0.00963,547,0.78
"61",3,21,0.00969,550,0.784
"62",3.05,21,0.00975,552,0.788
"63",3.1,22,0.00981,555,0.792
"64",3.15,22,0.00987,558,0.797
"65",3.2,22,0.00992,560,0.801
"66",3.25,22,0.00998,563,0.805
"67",3.3,22,0.01004,566,0.809
"68",3.35,22,0.0101,568,0.813
"69",3.4,22,0.01016,571,0.817
"70",3.45,22,0.01022,574,0.822
"71",3.5,22,0.01028,576,0.826
"72",3.55,22,0.01034,579,0.83
"73",3.6,23,0.0104,582,0.834
"74",3.65,23,0.01045,585,0.838
"75",3.7,23,0.01051,587,0.842
"76",3.75,23,0.01057,590,0.847
"77",3.8,23,0.01063,593,0.851
"78",3.85,23,0.01069,595,0.855
"79",3.9,23,0.01075,598,0.859
"80",3.95,23,0.01081,601,0.863
"81",4,23,0.01087,603,0.868
"82",4.05,23,0.01092,606,0.872
"83",4.1,24,0.01099,609,0.876
"84",4.15,24,0.01105,611,0.88
"85",4.2,24,0.01111,613,0.884
"86",4.25,24,0.01116,616,0.888
"87",4.3,24,0.01122,619,0.892
"88",4.35,24,0.01128,621,0.897
"89",4.4,24,0.01134,624,0.901
"90",4.45,24,0.0114,627,0.905
"91",4.5,24,0.01146,630,0.909
"92",4.55,24,0.01152,632,0.913
"93",4.6,25,0.01158,634,0.918
"94",4.65,25,0.01164,637,0.922
"95",4.7,25,0.0117,640,0.926
"96",4.75,25,0.01175,642,0.93
"97",4.8,25,0.01181,645,0.934
"98",4.85,25,0.01187,647,0.938
"99",4.9,25,0.01194,650,0.942
"100",4.95,25,0.012,652,0.947
"101",5,25,0.01205,655,0.951
"102",5.05,25,0.01212,658,0.955
"103",5.1,26,0.01217,660,0.959
"104",5.15,26,0.01223,662,0.963
"105",5.2,26,0.01229,665,0.967
"106",5.25,26,0.01235,667,0.972
"107",5.3,26,0.01241,670,0.976
"108",5.35,26,0.01247,672,0.98
"109",5.4,26,0.01252,674,0.984
"110",5.45,26,0.01258,677,0.988
"111",5.5,26,0.01264,680,0.992
"112",5.55,26,0.0127,682,0.997
"113",5.6,27,0.01276,685,1.001
"114",5.65,27,0.01282,687,1.005
"115",5.7,27,0.01288,689,1.009
"116",5.75,27,0.01294,692,1.013
"117",5.8,27,0.013,695,1.017
"118",5.85,27,0.01305,697,1.022
"119",5.9,27,0.01312,699,1.026
"120",5.95,27,0.01318,701,1.03
"121",6,27,0.01324,704,1.034
"122",6.05,27,0.0133,707,1.038
"123",6.1,27,0.01336,709,1.042
"124",6.15,28,0.01342,711,1.047
"125",6.2,28,0.01347,713,1.051
"126",6.25,28,0.01353,716,1.055
"127",6.3,28,0.01359,718,1.059
"128",6.35,28,0.01365,721,1.063
"129",6.4,28,0.01371,723,1.067
"130",6.45,28,0.01377,725,1.072
"131",6.5,28,0.01383,728,1.076
"132",6.55,28,0.01389,730,1.08
"133",6.6,28,0.01395,732,1.084
"134",6.65,28,0.01401,735,1.088
"135",6.7,29,0.01407,737,1.092
"136",6.75,29,0.01413,740,1.097
"137",6.8,29,0.01419,742,1.101
"138",6.85,29,0.01425,744,1.105
"139",6.9,29,0.01432,746,1.109
"140",6.95,29,0.01438,748,1.113
"141",7,29,0.01445,751,1.118
"142",7.05,29,0.0145,753,1.122
"143",7.1,29,0.01457,755,1.126
"144",7.15,29,0.01463,758,1.13
"145",7.2,29,0.01469,760,1.134
"146",7.25,30,0.01475,762,1.138
"147",7.3,30,0.01481,764,1.142
"148",7.35,30,0.01487,766,1.147
"149",7.4,30,0.01493,768,1.151
"150",7.45,30,0.01499,771,1.155
"151",7.5,30,0.01504,773,1.159
"152",7.55,30,0.01511,775,1.163
"153",7.6,30,0.01517,777,1.168
"154",7.65,30,0.01523,780,1.172
"155",7.7,30,0.01529,782,1.176
"156",7.75,30,0.01536,784,1.18
"157",7.8,30,0.01542,786,1.184
"158",7.85,31,0.01548,789,1.188
"159",7.9,31,0.01554,791,1.192
"160",7.95,31,0.01561,793,1.197
"161",8,31,0.01567,795,1.201
"162",8.05,31,0.01573,797,1.205
"163",8.1,31,0.01579,799,1.209
"164",8.15,31,0.01586,801,1.213
"165",8.2,31,0.01591,803,1.217
"166",8.25,31,0.01598,806,1.222
"167",8.3,31,0.01604,807,1.226
"168",8.35,31,0.01611,809,1.23
"169",8.4,31,0.01617,812,1.234
"170",8.45,32,0.01623,813,1.238
"171",8.5,32,0.01629,815,1.243
"172",8.55,32,0.01636,817,1.247
"173",8.6,32,0.01642,819,1.251
"174",8.65,32,0.01649,821,1.255
"175",8.7,32,0.01654,823,1.259
"176",8.75,32,0.01661,825,1.263
"177",8.8,32,0.01668,828,1.267
"178",8.85,32,0.01674,830,1.272
"179",8.9,32,0.01681,832,1.276
"180",8.95,32,0.01687,834,1.28
"181",9,32,0.01694,836,1.284
"182",9.05,32,0.017,838,1.288
"183",9.1,33,0.01707,840,1.292
"184",9.15,33,0.01713,842,1.297
"185",9.2,33,0.01719,844,1.301
"186",9.25,33,0.01726,846,1.305
"187",9.3,33,0.01732,848,1.309
"188",9.35,33,0.0174,849,1.313
"189",9.4,33,0.01746,851,1.318
"190",9.45,33,0.01752,853,1.322
"191",9.5,33,0.01759,855,1.326
"192",9.55,33,0.01765,856,1.33
"193",9.6,33,0.01772,858,1.334
"194",9.65,33,0.01779,860,1.338
"195",9.7,33,0.01785,862,1.342
"196",9.75,33,0.01793,864,1.347
"197",9.8,34,0.01799,866,1.351
"198",9.85,34,0.01806,868,1.355
"199",9.9,34,0.01813,869,1.359
"200",9.95,34,0.0182,871,1.363
"201",10,34,0.01827,873,1.368
"202",10.05,34,0.01834,874,1.372
"203",10.1,34,0.0184,876,1.376
"204",10.15,34,0.01847,879,1.38
"205",10.2,34,0.01854,880,1.384
"206",10.25,34,0.01861,882,1.388
"207",10.3,34,0.01868,883,1.393
"208",10.35,34,0.01875,885,1.397
"209",10.4,34,0.01882,887,1.401
"210",10.45,34,0.01889,888,1.405
"211",10.5,34,0.01896,889,1.409
"212",10.55,35,0.01903,891,1.413
"213",10.6,35,0.0191,893,1.417
"214",10.65,35,0.01917,894,1.422
"215",10.7,35,0.01924,895,1.426
"216",10.75,35,0.01931,897,1.43
"217",10.8,35,0.01938,899,1.434
"218",10.85,35,0.01947,900,1.438
"219",10.9,35,0.01954,902,1.443
"220",10.95,35,0.01961,903,1.447
"221",11,35,0.01968,905,1.451
"222",11.05,35,0.01976,907,1.455
"223",11.1,35,0.01984,908,1.459
"224",11.15,35,0.01992,909,1.463
"225",11.2,35,0.01999,911,1.467
"226",11.25,35,0.02007,912,1.472
"227",11.3,35,0.02014,913,1.476
"228",11.35,35,0.02022,915,1.48
"229",11.4,35,0.02029,916,1.484
"230",11.45,36,0.02038,917,1.488
"231",11.5,36,0.02046,919,1.492
"232",11.55,36,0.02053,920,1.497
"233",11.6,36,0.02061,921,1.501
"234",11.65,36,0.02069,922,1.505
"235",11.7,36,0.02076,923,1.509
"236",11.75,36,0.02085,925,1.513
"237",11.8,36,0.02092,926,1.518
"238",11.85,36,0.02101,927,1.522
"239",11.9,36,0.02109,928,1.526
"240",11.95,36,0.02117,930,1.53
"241",12,36,0.02125,930,1.534
"242",12.05,36,0.02133,932,1.538
"243",12.1,36,0.02142,933,1.542
"244",12.15,36,0.02151,934,1.547
"245",12.2,36,0.02159,934,1.551
"246",12.25,36,0.02168,936,1.555
"247",12.3,36,0.02177,936,1.559
"248",12.35,36,0.02185,937,1.563
"249",12.4,36,0.02194,938,1.567
"250",12.45,36,0.02203,939,1.572
"251",12.5,36,0.02211,940,1.576
"252",12.55,36,0.0222,940,1.58
"253",12.6,36,0.02229,941,1.584
"254",12.65,36,0.02238,942,1.588
"255",12.7,37,0.02247,942,1.593
"256",12.75,37,0.02257,943,1.597
"257",12.8,37,0.02265,944,1.601
"258",12.85,37,0.02275,944,1.605
"259",12.9,37,0.02285,945,1.609
"260",12.95,37,0.02294,945,1.613
"261",13,37,0.02303,946,1.617
"262",13.05,37,0.02314,946,1.622
"263",13.1,37,0.02323,947,1.626
"264",13.15,37,0.02333,947,1.63
"265",13.2,37,0.02344,947,1.634
"266",13.25,37,0.02354,948,1.638
"267",13.3,37,0.02364,948,1.643
"268",13.35,37,0.02374,948,1.647
"269",13.4,37,0.02385,948,1.651
"270",13.45,37,0.02396,948,1.655
"271",13.5,37,0.02406,948,1.659
"272",13.55,37,0.02418,948,1.663
"273",13.6,37,0.02428,948,1.668
"274",13.65,37,0.0244,948,1.672
"275",13.7,37,0.02451,948,1.676
"276",13.75,37,0.02463,947,1.68
"277",13.8,37,0.02475,947,1.684
"278",13.85,37,0.02487,947,1.688
"279",13.9,37,0.02499,946,1.692
"280",13.95,37,0.02512,946,1.697
"281",14,37,0.02525,946,1.701
"282",14.05,37,0.02537,945,1.705
"283",14.1,37,0.02551,944,1.709
"284",14.15,37,0.02563,944,1.713
"285",14.2,37,0.02577,943,1.718
"286",14.25,37,0.02591,942,1.722
"287",14.3,36,0.02605,942,1.726
"288",14.35,36,0.02619,941,1.73
"289",14.4,36,0.02634,940,1.734
"290",14.45,36,0.02648,939,1.738
"291",14.5,36,0.02663,938,1.742
"292",14.55,36,0.02678,937,1.747
"293",14.6,36,0.02694,936,1.751
"294",14.65,36,0.02709,935,1.755
"295",14.7,36,0.02725,934,1.759
"296",14.75,36,0.02741,933,1.763
"297",14.8,36,0.02758,932,1.767
"298",14.85,36,0.02774,931,1.772
"299",14.95,36,0.02807,929,1.78
"300",15,36,0.02824,927,1.784
"301",15.05,36,0.02841,926,1.788
"302",15.1,36,0.02858,925,1.793
"303",15.15,36,0.02877,924,1.797
"304",15.2,36,0.02895,923,1.801
"305",15.25,36,0.02913,921,1.805
"306",15.3,36,0.02929,921,1.809
"307",15.35,36,0.02948,919,1.813
"308",15.4,36,0.02966,918,1.817
"309",15.45,36,0.02984,917,1.822
"310",15.5,35,0.03,916,1.826
"311",15.55,35,0.03018,915,1.83
"312",15.6,35,0.03036,913,1.834
"313",15.65,35,0.03054,912,1.838
"314",15.7,35,0.0307,911,1.842
"315",15.75,35,0.03089,910,1.847
"316",15.8,35,0.03107,909,1.851
"317",15.85,35,0.03125,908,1.855
"318",15.9,35,0.03143,907,1.859
"319",15.95,35,0.03161,906,1.863
"320",16,35,0.03179,905,1.868
"321",16.05,35,0.03195,904,1.872
"322",16.1,35,0.03213,903,1.876
"323",16.15,35,0.03231,902,1.88
"324",16.2,35,0.03248,901,1.884
"325",16.25,35,0.03266,900,1.888
"326",16.3,35,0.03284,899,1.892
"327",16.35,35,0.033,898,1.897
"328",16.4,35,0.03318,897,1.901
"329",16.45,35,0.03336,896,1.905
"330",16.5,35,0.03352,895,1.909
"331",16.55,35,0.0337,894,1.913
"332",16.6,35,0.03387,893,1.918
"333",16.65,35,0.03405,893,1.922
"334",16.7,35,0.03421,892,1.926
"335",16.75,35,0.03439,891,1.93
"336",16.8,34,0.03455,890,1.934
"337",16.85,34,0.03473,889,1.938
"338",16.9,34,0.03489,889,1.943
"339",16.95,34,0.03507,888,1.947
"340",17,34,0.03523,887,1.951
"341",17.05,34,0.0354,887,1.955
"342",17.1,34,0.03558,886,1.959
"343",17.15,34,0.03574,885,1.963
"344",17.2,34,0.0359,884,1.967
"345",17.25,34,0.03608,884,1.972
"346",17.3,34,0.03624,883,1.976
"347",17.35,34,0.03642,882,1.98
"348",17.4,34,0.03658,882,1.984
"349",17.45,34,0.03674,881,1.988
"350",17.5,34,0.03691,880,1.992
"351",17.55,34,0.03709,880,1.997
"352",17.6,34,0.03725,879,2.001
"353",17.65,34,0.03741,879,2.005
"354",17.7,34,0.03757,878,2.009
"355",17.75,34,0.03775,877,2.013
"356",17.8,34,0.03791,877,2.018
"357",17.85,34,0.03807,876,2.022
"358",17.9,34,0.03823,876,2.026
"359",17.95,34,0.0384,876,2.03
"360",18,34,0.03858,874,2.034
"361",18.05,34,0.03874,874,2.038
"362",18.1,34,0.0389,874,2.043
"363",18.15,34,0.03906,873,2.047
"364",18.2,34,0.03922,873,2.051
"365",18.25,34,0.03938,872,2.055
"366",18.3,34,0.03954,872,2.059
"367",18.35,34,0.0397,872,2.063
"368",18.4,34,0.03986,871,2.068
"369",18.45,34,0.04003,870,2.072
"370",18.5,34,0.04019,870,2.076
"371",18.55,34,0.04035,870,2.08
"372",18.6,34,0.04051,869,2.084
"373",18.65,34,0.04067,868,2.088
"374",18.7,34,0.04083,868,2.092
"375",18.75,34,0.04099,868,2.097
"376",18.8,34,0.04115,867,2.101
"377",18.85,34,0.04131,867,2.105
"378",18.9,34,0.04148,867,2.109
"379",18.95,34,0.04164,866,2.113
"380",19,34,0.0418,866,2.117
"381",19.05,34,0.04196,866,2.122
"382",19.1,34,0.04212,865,2.126
"383",19.15,34,0.04228,865,2.13
"384",19.2,33,0.04244,864,2.134
"385",19.25,33,0.0426,864,2.138
"386",19.3,33,0.04276,864,2.142
"387",19.35,33,0.04293,863,2.147
"388",19.4,33,0.04307,863,2.151
"389",19.45,33,0.04323,862,2.155
"390",19.5,33,0.04339,862,2.159
"391",19.55,33,0.04355,862,2.163
"392",19.6,33,0.04371,862,2.168
"393",19.65,33,0.04387,862,2.172
"394",19.7,33,0.04403,861,2.176
"395",19.75,33,0.04419,861,2.18
"396",19.8,33,0.04435,860,2.184
"397",19.85,33,0.04452,860,2.188
"398",19.9,33,0.04468,860,2.193
"399",19.95,33,0.04482,860,2.197
"400",20,33,0.04498,860,2.201
"401",20.05,33,0.04514,860,2.205
"402",20.1,33,0.0453,859,2.209
"403",20.15,33,0.04546,858,2.213
"404",20.2,33,0.04562,859,2.218
"405",20.25,33,0.04578,858,2.222
"406",20.3,33,0.04595,858,2.226
"407",20.35,33,0.04611,858,2.23
"408",20.4,33,0.04627,858,2.234
"409",20.45,33,0.04641,857,2.238
"410",20.5,33,0.04657,857,2.242
"411",20.55,33,0.04673,857,2.247
"412",20.6,33,0.04689,856,2.251
"413",20.65,33,0.04705,856,2.255
"414",20.7,33,0.04719,856,2.259
"415",20.75,33,0.04735,856,2.263
"416",20.8,33,0.04752,856,2.267
"417",20.85,33,0.04768,856,2.272
"418",20.9,33,0.04784,855,2.276
"419",20.95,33,0.048,855,2.28
"420",21,33,0.04816,855,2.284
"421",21.05,33,0.04832,854,2.288
"422",21.1,33,0.04848,854,2.293
"423",21.15,33,0.04864,854,2.297
"424",21.2,33,0.0488,854,2.301
"425",21.25,33,0.04895,854,2.305
"426",21.3,33,0.04911,854,2.309
"427",21.35,33,0.04927,853,2.313
"428",21.4,33,0.04943,853,2.318
"429",21.45,33,0.04959,853,2.322
"430",21.5,33,0.04975,852,2.326
"431",21.55,33,0.04989,852,2.33
"432",21.6,33,0.05005,852,2.334
"433",21.65,33,0.05021,852,2.338
"434",21.7,33,0.05037,852,2.343
"435",21.75,33,0.05054,852,2.347
"436",21.8,33,0.0507,851,2.351
"437",21.85,33,0.05084,851,2.355
"438",21.9,33,0.051,851,2.359
"439",21.95,33,0.05116,851,2.363
"440",22,33,0.05132,850,2.367
"441",22.05,33,0.05148,850,2.372
"442",22.1,33,0.05164,850,2.376
"443",22.15,33,0.05178,850,2.38
"444",22.2,33,0.05195,850,2.384
"445",22.25,33,0.05211,850,2.388
"446",22.3,33,0.05227,850,2.392
"447",22.35,33,0.05243,850,2.397
"448",22.4,33,0.05257,849,2.401
"449",22.45,33,0.05273,849,2.405
"450",22.5,33,0.05289,849,2.409
"451",22.55,33,0.05305,848,2.413
"452",22.6,33,0.05321,848,2.417
"453",22.65,33,0.05335,848,2.422
"454",22.7,33,0.05352,848,2.426
"455",22.75,33,0.05368,848,2.43
"456",22.8,33,0.05384,848,2.434
"457",22.85,33,0.05398,848,2.438
"458",22.9,33,0.05414,848,2.443
"459",22.95,33,0.0543,847,2.447
"460",23,33,0.05446,847,2.451
"461",23.05,33,0.0546,847,2.455
"462",23.1,33,0.05476,847,2.459
"463",23.15,33,0.05493,846,2.463
"464",23.2,33,0.05507,846,2.468
"465",23.25,33,0.05523,846,2.472
"466",23.3,33,0.05539,846,2.476
"467",23.35,33,0.05555,846,2.48
"468",23.4,33,0.05569,846,2.484
"469",23.45,33,0.05585,846,2.488
"470",23.5,33,0.05601,846,2.493
"471",23.55,33,0.05615,845,2.497
"472",23.6,33,0.05631,845,2.501
"473",23.65,33,0.05648,845,2.505
"474",23.7,33,0.05662,845,2.509
"475",23.75,33,0.05678,845,2.513
"476",23.8,33,0.05694,844,2.517
"477",23.85,33,0.05708,844,2.522
"478",23.9,33,0.05724,844,2.526
"479",23.95,33,0.05738,844,2.53
"480",24,33,0.05754,844,2.534
"481",24.05,33,0.0577,844,2.538
"482",24.1,33,0.05784,844,2.542
"483",24.15,33,0.05801,844,2.547
"484",24.2,33,0.05817,844,2.551
"485",24.25,33,0.05831,844,2.555
"486",24.3,33,0.05847,843,2.559
"487",24.35,33,0.05861,843,2.563
"488",24.4,33,0.05877,843,2.568
"489",24.45,33,0.05891,842,2.572
"490",24.5,33,0.05907,842,2.576
"491",24.55,33,0.05923,842,2.58
"492",24.6,33,0.05937,842,2.584
"493",24.65,33,0.05954,842,2.588
"494",24.7,33,0.05968,842,2.593
"495",24.75,33,0.05984,842,2.597
"496",24.8,33,0.05998,842,2.601
"497",24.85,33,0.06014,842,2.605
"498",24.9,33,0.0603,842,2.609
"499",24.95,33,0.06044,842,2.613
"500",25,33,0.06058,841,2.618
"501",25.05,33,0.06074,841,2.622
"502",25.1,33,0.06088,841,2.626
"503",25.15,33,0.06105,841,2.63
"504",25.2,33,0.06119,840,2.634
"505",25.25,33,0.06135,840,2.638
"506",25.3,33,0.06149,840,2.642
"507",25.35,33,0.06165,840,2.647
"508",25.4,33,0.06179,840,2.651
"509",25.45,33,0.06195,840,2.655
"510",25.5,33,0.06209,840,2.659
"511",25.55,33,0.06223,840,2.663
"512",25.6,33,0.06239,840,2.667
"513",25.65,33,0.06254,840,2.672
"514",25.7,33,0.06268,840,2.676
"515",25.75,33,0.06282,839,2.68
"516",25.8,33,0.06298,839,2.684
"517",25.85,33,0.06312,839,2.688
"518",25.9,33,0.06326,839,2.692
"519",25.95,33,0.06342,839,2.697
"520",26,32,0.06356,838,2.701
"521",26.05,32,0.0637,838,2.705
"522",26.1,32,0.06384,838,2.709
"523",26.15,32,0.06399,838,2.713
"524",26.2,32,0.06413,838,2.718
"525",26.25,32,0.06427,838,2.722
"526",26.3,32,0.06441,838,2.726
"527",26.35,32,0.06455,838,2.73
"528",26.4,32,0.06471,838,2.734
"529",26.45,32,0.06483,837,2.738
"530",26.5,32,0.06497,837,2.743
"531",26.55,32,0.06511,837,2.747
"532",26.6,32,0.06525,836,2.751
"533",26.65,32,0.06539,837,2.755
"534",26.7,32,0.06554,836,2.759
"535",26.75,32,0.06568,836,2.763
"536",26.8,32,0.06582,836,2.768
"537",26.85,32,0.06594,836,2.772
"538",26.9,32,0.06608,836,2.776
"539",26.95,32,0.06622,836,2.78
"540",27,32,0.06636,836,2.784
"541",27.05,32,0.0665,836,2.788
"542",27.1,32,0.06664,836,2.792
"543",27.15,32,0.06676,836,2.797
"544",27.2,32,0.0669,835,2.801
"545",27.25,32,0.06705,835,2.805
"546",27.3,32,0.06717,835,2.809
"547",27.35,32,0.06731,835,2.813
"548",27.4,32,0.06745,834,2.817
"549",27.45,32,0.06759,834,2.822
"550",27.5,32,0.06773,834,2.826
"551",27.55,32,0.06785,834,2.83
"552",27.6,32,0.06799,834,2.834
"553",27.65,32,0.06813,834,2.838
"554",27.7,32,0.06825,834,2.843
"555",27.75,32,0.06839,834,2.847
"556",27.8,32,0.06854,834,2.851
"557",27.85,32,0.06866,834,2.855
"558",27.9,32,0.0688,833,2.859
"559",27.95,32,0.06894,833,2.863
"560",28,32,0.06908,833,2.868
"561",28.05,32,0.06922,833,2.872
"562",28.1,32,0.06934,833,2.876
"563",28.15,32,0.06948,833,2.88
"564",28.2,32,0.06962,833,2.884
"565",28.25,32,0.06974,833,2.888
"566",28.3,32,0.06988,832,2.893
"567",28.35,32,0.07003,832,2.897
"568",28.4,32,0.07017,832,2.901
"569",28.45,32,0.07029,832,2.905
"570",28.5,32,0.07043,832,2.909
"571",28.55,32,0.07057,832,2.913
"572",28.6,32,0.07071,832,2.917
"573",28.65,32,0.07083,832,2.922
"574",28.7,32,0.07097,832,2.926
"575",28.75,32,0.07111,832,2.93
"576",28.8,32,0.07123,832,2.934
"577",28.85,32,0.07137,832,2.938
"578",28.9,32,0.07156,832,2.942
"579",28.95,32,0.07168,832,2.947
"580",29,32,0.07184,832,2.951
"581",29.05,32,0.07196,832,2.955
"582",29.1,32,0.07208,831,2.959
"583",29.15,32,0.07224,831,2.963
"584",29.2,32,0.07236,831,2.967
"585",29.25,32,0.07252,831,2.972
"586",29.3,32,0.07264,831,2.976
"587",29.35,32,0.07276,830,2.98
"588",29.4,32,0.07292,830,2.984
"589",29.45,32,0.07305,830,2.988
"590",29.5,32,0.07317,830,2.993
"591",29.55,32,0.07333,830,2.997
"592",29.6,32,0.07345,830,3.001
"593",29.65,32,0.07357,830,3.005
"594",29.7,32,0.07373,830,3.009
"595",29.75,32,0.07385,830,3.013
"596",29.8,32,0.07397,830,3.018
"597",29.85,32,0.07413,830,3.022
"598",29.9,32,0.07425,830,3.026
"599",29.95,32,0.07441,830,3.03
"600",30,32,0.07454,830,3.034
"601",30.05,32,0.07466,830,3.038
"602",30.1,32,0.07482,829,3.043
"603",30.15,32,0.07494,829,3.047
"604",30.2,32,0.07506,829,3.051
"605",30.25,32,0.07522,829,3.055
"606",30.3,32,0.07534,829,3.059
"607",30.35,32,0.07546,829,3.063
"608",30.4,32,0.07562,829,3.067
"609",30.45,32,0.07574,829,3.072
"610",30.5,32,0.07586,828,3.076
"611",30.55,32,0.07603,828,3.08
"612",30.6,32,0.07615,828,3.084
"613",30.65,32,0.07631,828,3.088
"614",30.7,32,0.07643,828,3.092
"615",30.75,32,0.07655,828,3.097
"616",30.8,32,0.07671,828,3.101
"617",30.85,32,0.07683,828,3.105
"618",30.9,32,0.07699,828,3.109
"619",30.95,32,0.07711,828,3.113
"620",31,32,0.07723,828,3.118
"621",31.05,32,0.07739,828,3.122
"622",31.1,32,0.07752,828,3.126
"623",31.15,32,0.07764,828,3.13
"624",31.2,32,0.0778,828,3.134
"625",31.25,32,0.07792,828,3.138
"626",31.3,32,0.07804,828,3.143
"627",31.35,32,0.0782,828,3.147
"628",31.4,32,0.07832,827,3.151
"629",31.45,32,0.07844,827,3.155
"630",31.5,32,0.0786,827,3.159
"631",31.55,32,0.07872,826,3.163
"632",31.6,32,0.07884,826,3.168
"633",31.65,32,0.07901,826,3.172
"634",31.7,32,0.07913,826,3.176
"635",31.75,32,0.07925,826,3.18
"636",31.8,32,0.07941,826,3.184
"637",31.85,32,0.07953,825,3.188
"638",31.9,32,0.07965,826,3.192
"639",31.95,32,0.07981,825,3.197
"640",32,32,0.07993,825,3.201
"641",32.05,32,0.08009,826,3.205
"642",32.1,32,0.08021,825,3.209
"643",32.15,32,0.08033,825,3.213
"644",32.2,32,0.08049,825,3.217
"645",32.25,32,0.08062,825,3.222
"646",32.3,32,0.08074,825,3.226
"647",32.35,32,0.0809,825,3.23
"648",32.4,32,0.08102,825,3.234
"649",32.45,32,0.08118,825,3.238
"650",32.5,32,0.0813,825,3.242
"651",32.55,32,0.08142,825,3.247
"652",32.6,32,0.08158,824,3.251
"653",32.65,32,0.0817,824,3.255
"654",32.7,32,0.08182,824,3.259
"655",32.75,32,0.08198,824,3.263
"656",32.8,32,0.08211,824,3.268
"657",32.85,32,0.08223,823,3.272
"658",32.9,32,0.08239,824,3.276
"659",32.95,32,0.08251,823,3.28
"660",33,32,0.08267,823,3.284
"661",33.05,32,0.08279,823,3.288
"662",33.1,32,0.08291,823,3.292
"663",33.15,32,0.08307,823,3.297
"664",33.2,32,0.08319,823,3.301
"665",33.25,32,0.08331,823,3.305
"666",33.3,32,0.08347,823,3.309
"667",33.35,32,0.0836,823,3.313
"668",33.4,32,0.08376,823,3.317
"669",33.45,32,0.08388,823,3.322
"670",33.5,32,0.084,822,3.326
"671",33.55,32,0.08416,822,3.33
"672",33.6,32,0.08428,822,3.334
"673",33.65,32,0.0844,822,3.338
"674",33.7,32,0.08456,822,3.342
"675",33.75,32,0.08468,821,3.347
"676",33.8,32,0.0848,821,3.351
"677",33.85,32,0.08496,821,3.355
"678",33.9,32,0.08509,821,3.359
"679",33.95,32,0.08521,821,3.363
"680",34,32,0.08537,821,3.367
"681",34.05,32,0.08549,821,3.372
"682",34.1,32,0.08561,821,3.376
"683",34.15,32,0.08577,821,3.38
"684",34.2,32,0.08589,821,3.384
"685",34.25,32,0.08601,821,3.388
"686",34.3,32,0.08617,821,3.392
"687",34.35,32,0.08629,820,3.397
"688",34.4,32,0.08645,820,3.401
"689",34.45,32,0.08658,820,3.405
"690",34.5,32,0.0867,819,3.409
"691",34.55,32,0.08686,819,3.413
"692",34.6,32,0.08698,819,3.418
"693",34.65,32,0.0871,819,3.422
"694",34.7,32,0.08726,819,3.426
"695",34.75,32,0.08738,819,3.43
"696",34.8,32,0.0875,819,3.434
"697",34.85,32,0.08766,819,3.438
"698",34.9,32,0.08778,819,3.443
"699",34.95,32,0.0879,819,3.447
"700",35,32,0.08807,819,3.451
"701",35.05,32,0.08819,819,3.455
"702",35.1,32,0.08831,818,3.459
"703",35.15,32,0.08847,818,3.463
"704",35.2,32,0.08859,818,3.467
"705",35.25,32,0.08871,817,3.472
"706",35.3,32,0.08883,817,3.476
"707",35.35,32,0.08899,817,3.48
"708",35.4,32,0.08911,817,3.484
"709",35.45,32,0.08923,817,3.488
"710",35.5,32,0.08939,817,3.492
"711",35.55,32,0.08951,816,3.497
"712",35.6,32,0.08964,816,3.501
"713",35.65,32,0.08976,816,3.505
"714",35.7,32,0.08992,816,3.509
"715",35.75,32,0.09004,815,3.513
"716",35.8,32,0.09016,815,3.517
"717",35.85,32,0.09028,815,3.522
"718",35.9,32,0.0904,815,3.526
"719",35.95,32,0.09052,815,3.53
"720",36,32,0.09068,815,3.534
"721",36.05,32,0.0908,814,3.538
"722",36.1,32,0.09092,814,3.543
"723",36.15,32,0.09105,814,3.547
"724",36.2,32,0.09117,813,3.551
"725",36.25,32,0.09129,813,3.555
"726",36.3,31,0.09141,813,3.559
"727",36.35,31,0.09153,813,3.563
"728",36.4,31,0.09165,813,3.567
"729",36.45,31,0.09177,812,3.572
"730",36.5,31,0.09189,812,3.576
"731",36.55,31,0.09201,811,3.58
"732",36.6,31,0.09209,811,3.584
"733",36.65,31,0.09221,811,3.588
"734",36.7,31,0.09233,810,3.592
"735",36.75,31,0.09245,810,3.597
"736",36.8,31,0.09253,809,3.601
"737",36.85,31,0.09266,809,3.605
"738",36.9,31,0.09278,808,3.609
"739",36.95,31,0.09286,808,3.613
"740",37,31,0.09298,807,3.617
"741",37.05,31,0.09306,806,3.622
"742",37.1,31,0.09318,805,3.626
"743",37.15,31,0.09326,805,3.63
"744",37.2,31,0.09334,804,3.634
"745",37.25,31,0.09346,803,3.638
"746",37.3,31,0.09354,801,3.642
"747",37.35,31,0.09362,801,3.647
"748",37.4,31,0.0937,799,3.651
"749",37.45,31,0.09374,797,3.655
"750",37.5,31,0.09382,796,3.659
"751",37.55,31,0.09386,795,3.663
"752",37.6,31,0.0939,793,3.667
"753",37.65,31,0.0939,791,3.672
"754",37.7,31,0.0939,788,3.676
"755",37.75,30,0.09386,786,3.68
"756",37.8,30,0.09382,783,3.684
"757",37.85,30,0.09374,780,3.688
"758",37.9,30,0.09366,777,3.692
"759",37.95,30,0.09358,771,3.697
"760",38,30,0.09342,764,3.701
"761",38.05,29,0.09294,752,3.705
"762",38.1,4,0.08561,99,3.709

File: www/ABS_Middle_WT2_NL4_FD30.csv
"","Time_sec","Tensile_Stress_MPa","Strain_m","Load_N","Extension_mm"
"1",0,0,0.00017,1,0
"2",0.05,0,0.00016,1,0
"3",0.1,0,0.00016,1,0.004
"4",0.15,0,0.00016,1,0.009
"5",0.2,0,0.00019,3,0.013
"6",0.25,0,0.00025,6,0.017
"7",0.3,0,0.00031,9,0.021
"8",0.35,0,0.00037,11,0.025
"9",0.4,1,0.00042,14,0.029
"10",0.45,1,0.00048,17,0.033
"11",0.5,1,0.00053,19,0.038
"12",0.55,1,0.00059,23,0.042
"13",0.6,1,0.00064,25,0.046
"14",0.65,1,7e-04,28,0.05
"15",0.7,1,0.00075,31,0.054
"16",0.75,1,0.00081,34,0.059
"17",0.8,1,0.00087,36,0.063
"18",0.85,2,0.00092,39,0.067
"19",0.9,2,0.00097,42,0.071
"20",0.95,2,0.00103,45,0.075
"21",1,2,0.00108,48,0.079
"22",1.05,2,0.00114,50,0.083
"23",1.1,2,0.0012,54,0.088
"24",1.15,2,0.00126,56,0.092
"25",1.2,2,0.00132,59,0.096
"26",1.25,2,0.00137,62,0.1
"27",1.3,3,0.00143,65,0.104
"28",1.35,3,0.00149,68,0.108
"29",1.4,3,0.00154,71,0.113
"30",1.45,3,0.0016,74,0.117
"31",1.5,3,0.00166,77,0.121
"32",1.55,3,0.00172,80,0.125
"33",1.6,3,0.00177,83,0.129
"34",1.65,3,0.00183,86,0.133
"35",1.7,3,0.00189,89,0.138
"36",1.75,4,0.00195,92,0.142
"37",1.8,4,0.00201,95,0.146
"38",1.85,4,0.00206,98,0.15
"39",1.9,4,0.00212,101,0.154
"40",1.95,4,0.00218,104,0.158
"41",2,4,0.00223,107,0.163
"42",2.05,4,0.0023,110,0.167
"43",2.1,4,0.00235,113,0.171
"44",2.15,4,0.00241,116,0.175
"45",2.2,5,0.00247,119,0.179
"46",2.25,5,0.00252,121,0.183
"47",2.3,5,0.00258,125,0.188
"48",2.35,5,0.00264,128,0.192
"49",2.4,5,0.00269,130,0.196
"50",2.45,5,0.00275,134,0.2
"51",2.5,5,0.00281,136,0.204
"52",2.55,5,0.00286,139,0.209
"53",2.6,6,0.00292,142,0.213
"54",2.65,6,0.00298,145,0.217
"55",2.7,6,0.00304,148,0.221
"56",2.75,6,0.00309,150,0.225
"57",2.8,6,0.00315,154,0.229
"58",2.85,6,0.00321,156,0.233
"59",2.9,6,0.00327,159,0.238
"60",2.95,6,0.00332,162,0.242
"61",3,6,0.00337,165,0.246
"62",3.05,7,0.00343,168,0.25
"63",3.1,7,0.00349,170,0.254
"64",3.15,7,0.00355,173,0.258
"65",3.2,7,0.0036,176,0.263
"66",3.25,7,0.00366,179,0.267
"67",3.3,7,0.00371,182,0.271
"68",3.35,7,0.00377,185,0.275
"69",3.4,7,0.00383,187,0.279
"70",3.45,7,0.00388,191,0.283
"71",3.5,7,0.00393,193,0.288
"72",3.55,8,0.00399,196,0.292
"73",3.6,8,0.00404,199,0.296
"74",3.65,8,0.00409,201,0.3
"75",3.7,8,0.00415,204,0.304
"76",3.75,8,0.0042,207,0.308
"77",3.8,8,0.00426,209,0.313
"78",3.85,8,0.00432,212,0.317
"79",3.9,8,0.00438,215,0.321
"80",3.95,8,0.00443,218,0.325
"81",4,9,0.00449,221,0.329
"82",4.05,9,0.00455,223,0.333
"83",4.1,9,0.0046,226,0.338
"84",4.15,9,0.00465,230,0.342
"85",4.2,9,0.00471,232,0.346
"86",4.25,9,0.00477,235,0.35
"87",4.3,9,0.00482,238,0.354
"88",4.35,9,0.00488,240,0.358
"89",4.4,9,0.00494,243,0.363
"90",4.45,10,0.00499,246,0.367
"91",4.5,10,0.00505,248,0.371
"92",4.55,10,0.0051,251,0.375
"93",4.6,10,0.00516,254,0.379
"94",4.65,10,0.00521,257,0.383
"95",4.7,10,0.00527,260,0.388
"96",4.75,10,0.00533,262,0.392
"97",4.8,10,0.00538,265,0.396
"98",4.85,10,0.00544,268,0.4
"99",4.9,11,0.0055,271,0.404
"100",4.95,11,0.00555,274,0.408
"101",5,11,0.00561,277,0.413
"102",5.05,11,0.00567,279,0.417
"103",5.1,11,0.00572,282,0.421
"104",5.15,11,0.00577,285,0.425
"105",5.2,11,0.00583,287,0.429
"106",5.25,11,0.00589,290,0.433
"107",5.3,11,0.00594,293,0.438
"108",5.35,11,0.006,295,0.442
"109",5.4,12,0.00605,298,0.446
"110",5.45,12,0.00611,301,0.45
"111",5.5,12,0.00616,303,0.454
"112",5.55,12,0.00622,306,0.458
"113",5.6,12,0.00627,309,0.463
"114",5.65,12,0.00633,311,0.467
"115",5.7,12,0.00639,314,0.471
"116",5.75,12,0.00644,317,0.475
"117",5.8,12,0.0065,319,0.479
"118",5.85,12,0.00656,322,0.483
"119",5.9,13,0.00661,325,0.488
"120",5.95,13,0.00667,328,0.492
"121",6,13,0.00672,331,0.496
"122",6.05,13,0.00678,334,0.5
"123",6.1,13,0.00684,336,0.504
"124",6.15,13,0.00689,339,0.508
"125",6.2,13,0.00695,342,0.513
"126",6.25,13,0.00701,344,0.517
"127",6.3,13,0.00706,347,0.521
"128",6.35,14,0.00712,350,0.525
"129",6.4,14,0.00717,352,0.529
"130",6.45,14,0.00723,355,0.533
"131",6.5,14,0.00728,358,0.538
"132",6.55,14,0.00734,360,0.542
"133",6.6,14,0.0074,363,0.546
"134",6.65,14,0.00745,366,0.55
"135",6.7,14,0.00751,368,0.554
"136",6.75,14,0.00757,371,0.559
"137",6.8,14,0.00762,374,0.563
"138",6.85,15,0.00767,377,0.567
"139",6.9,15,0.00773,379,0.571
"140",6.95,15,0.00779,382,0.575
"141",7,15,0.00784,385,0.579
"142",7.05,15,0.0079,387,0.583
"143",7.1,15,0.00795,390,0.588
"144",7.15,15,0.00801,393,0.592
"145",7.2,15,0.00807,395,0.596
"146",7.25,15,0.00812,398,0.6
"147",7.3,16,0.00818,401,0.604
"148",7.35,16,0.00823,403,0.608
"149",7.4,16,0.00829,406,0.613
"150",7.45,16,0.00834,409,0.617
"151",7.5,16,0.0084,411,0.621
"152",7.55,16,0.00846,413,0.625
"153",7.6,16,0.00851,416,0.629
"154",7.65,16,0.00856,419,0.633
"155",7.7,16,0.00862,421,0.638
"156",7.75,16,0.00868,424,0.642
"157",7.8,17,0.00873,427,0.646
"158",7.85,17,0.00879,430,0.65
"159",7.9,17,0.00885,432,0.654
"160",7.95,17,0.0089,434,0.659
"161",8,17,0.00896,437,0.663
"162",8.05,17,0.00901,440,0.667
"163",8.1,17,0.00907,442,0.671
"164",8.15,17,0.00912,445,0.675
"165",8.2,17,0.00918,448,0.679
"166",8.25,17,0.00924,450,0.683
"167",8.3,18,0.00929,453,0.688
"168",8.35,18,0.00935,456,0.692
"169",8.4,18,0.00941,458,0.696
"170",8.45,18,0.00946,460,0.7
"171",8.5,18,0.00952,463,0.704
"172",8.55,18,0.00958,466,0.708
"173",8.6,18,0.00963,468,0.713
"174",8.65,18,0.00969,471,0.717
"175",8.7,18,0.00974,474,0.721
"176",8.75,18,0.0098,477,0.725
"177",8.8,19,0.00986,479,0.729
"178",8.85,19,0.00991,481,0.733
"179",8.9,19,0.00997,484,0.738
"180",8.95,19,0.01003,486,0.742
"181",9,19,0.01008,489,0.746
"182",9.05,19,0.01014,491,0.75
"183",9.1,19,0.01019,494,0.754
"184",9.15,19,0.01025,497,0.759
"185",9.2,19,0.0103,499,0.763
"186",9.25,19,0.01036,501,0.767
"187",9.3,20,0.01042,504,0.771
"188",9.35,20,0.01047,507,0.775
"189",9.4,20,0.01053,509,0.779
"190",9.45,20,0.01058,511,0.783
"191",9.5,20,0.01064,514,0.788
"192",9.55,20,0.0107,517,0.792
"193",9.6,20,0.01075,519,0.796
"194",9.65,20,0.01081,521,0.8
"195",9.7,20,0.01086,524,0.804
"196",9.75,20,0.01092,527,0.808
"197",9.8,20,0.01098,529,0.813
"198",9.85,21,0.01103,532,0.817
"199",9.9,21,0.01109,534,0.821
"200",9.95,21,0.01115,537,0.825
"201",10,21,0.0112,539,0.829
"202",10.05,21,0.01125,542,0.833
"203",10.1,21,0.01131,544,0.838
"204",10.15,21,0.01136,546,0.842
"205",10.2,21,0.01142,549,0.846
"206",10.25,21,0.01148,552,0.85
"207",10.3,21,0.01153,554,0.854
"208",10.35,22,0.01159,556,0.859
"209",10.4,22,0.01165,559,0.863
"210",10.45,22,0.0117,561,0.867
"211",10.5,22,0.01176,564,0.871
"212",10.55,22,0.01181,566,0.875
"213",10.6,22,0.01187,568,0.879
"214",10.65,22,0.01193,571,0.883
"215",10.7,22,0.01198,573,0.888
"216",10.75,22,0.01204,576,0.892
"217",10.8,22,0.0121,579,0.896
"218",10.85,22,0.01215,581,0.9
"219",10.9,23,0.01221,583,0.904
"220",10.95,23,0.01227,586,0.908
"221",11,23,0.01232,588,0.913
"222",11.05,23,0.01238,591,0.917
"223",11.1,23,0.01243,593,0.921
"224",11.15,23,0.01249,595,0.925
"225",11.2,23,0.01255,597,0.929
"226",11.25,23,0.0126,600,0.933
"227",11.3,23,0.01266,602,0.938
"228",11.35,23,0.01271,605,0.942
"229",11.4,24,0.01276,607,0.946
"230",11.45,24,0.01282,609,0.95
"231",11.5,24,0.01288,611,0.954
"232",11.55,24,0.01293,614,0.959
"233",11.6,24,0.01299,616,0.963
"234",11.65,24,0.01304,618,0.967
"235",11.7,24,0.0131,621,0.971
"236",11.75,24,0.01316,623,0.975
"237",11.8,24,0.01321,625,0.979
"238",11.85,24,0.01327,628,0.983
"239",11.9,24,0.01332,630,0.988
"240",11.95,24,0.01338,632,0.992
"241",12,25,0.01343,635,0.996
"242",12.05,25,0.01349,637,1
"243",12.1,25,0.01355,640,1.004
"244",12.15,25,0.01361,642,1.008
"245",12.2,25,0.01366,644,1.013
"246",12.25,25,0.01372,646,1.017
"247",12.3,25,0.01377,648,1.021
"248",12.35,25,0.01382,651,1.025
"249",12.4,25,0.01388,653,1.029
"250",12.45,25,0.01394,655,1.033
"251",12.5,25,0.01399,658,1.038
"252",12.55,26,0.01405,660,1.042
"253",12.6,26,0.01411,662,1.046
"254",12.65,26,0.01416,664,1.05
"255",12.7,26,0.01422,666,1.054
"256",12.75,26,0.01427,668,1.059
"257",12.8,26,0.01434,671,1.063
"258",12.85,26,0.0144,673,1.067
"259",12.9,26,0.01446,675,1.071
"260",12.95,26,0.01451,678,1.075
"261",13,26,0.01457,680,1.079
"262",13.05,26,0.01463,682,1.083
"263",13.1,27,0.01468,685,1.088
"264",13.15,27,0.01474,687,1.092
"265",13.2,27,0.01479,689,1.096
"266",13.25,27,0.01485,691,1.1
"267",13.3,27,0.01491,693,1.104
"268",13.35,27,0.01496,695,1.108
"269",13.4,27,0.01502,697,1.113
"270",13.45,27,0.01507,699,1.117
"271",13.5,27,0.01512,701,1.121
"272",13.55,27,0.01519,703,1.125
"273",13.6,27,0.01524,705,1.129
"274",13.65,27,0.01529,708,1.133
"275",13.7,28,0.01536,710,1.138
"276",13.75,28,0.01541,712,1.142
"277",13.8,28,0.01547,714,1.146
"278",13.85,28,0.01553,716,1.15
"279",13.9,28,0.01558,718,1.154
"280",13.95,28,0.01565,721,1.158
"281",14,28,0.0157,723,1.163
"282",14.05,28,0.01576,725,1.167
"283",14.1,28,0.01582,727,1.171
"284",14.15,28,0.01587,730,1.175
"285",14.2,28,0.01594,732,1.179
"286",14.25,28,0.01599,733,1.183
"287",14.3,29,0.01605,736,1.188
"288",14.35,29,0.01611,738,1.192
"289",14.4,29,0.01617,740,1.196
"290",14.45,29,0.01623,742,1.2
"291",14.5,29,0.01628,744,1.204
"292",14.55,29,0.01634,746,1.209
"293",14.6,29,0.0164,748,1.213
"294",14.65,29,0.01645,750,1.217
"295",14.7,29,0.01652,752,1.221
"296",14.75,29,0.01657,754,1.225
"297",14.8,29,0.01664,756,1.229
"298",14.85,29,0.01669,758,1.233
"299",14.9,29,0.01676,760,1.238
"300",14.95,30,0.01682,762,1.242
"301",15,30,0.01687,764,1.246
"302",15.05,30,0.01694,766,1.25
"303",15.1,30,0.01699,767,1.254
"304",15.15,30,0.01705,769,1.259
"305",15.2,30,0.01711,772,1.263
"306",15.25,30,0.01717,773,1.267
"307",15.3,30,0.01723,775,1.271
"308",15.35,30,0.01729,777,1.275
"309",15.4,30,0.01736,779,1.279
"310",15.45,30,0.01741,781,1.283
"311",15.5,30,0.01748,783,1.288
"312",15.55,30,0.01753,785,1.292
"313",15.6,30,0.0176,787,1.296
"314",15.65,31,0.01765,789,1.3
"315",15.7,31,0.01772,790,1.304
"316",15.75,31,0.01778,793,1.308
"317",15.8,31,0.01784,794,1.313
"318",15.85,31,0.0179,796,1.317
"319",15.9,31,0.01797,798,1.321
"320",15.95,31,0.01803,800,1.325
"321",16,31,0.0181,801,1.329
"322",16.05,31,0.01816,803,1.333
"323",16.1,31,0.01822,805,1.338
"324",16.15,31,0.01828,807,1.342
"325",16.2,31,0.01835,809,1.346
"326",16.25,31,0.01841,811,1.35
"327",16.3,31,0.01847,812,1.354
"328",16.35,32,0.01854,814,1.358
"329",16.4,32,0.0186,815,1.363
"330",16.45,32,0.01866,817,1.367
"331",16.5,32,0.01872,819,1.371
"332",16.55,32,0.01879,821,1.375
"333",16.6,32,0.01885,822,1.379
"334",16.65,32,0.01892,823,1.383
"335",16.7,32,0.01899,825,1.388
"336",16.75,32,0.01905,828,1.392
"337",16.8,32,0.01912,829,1.396
"338",16.85,32,0.01918,831,1.4
"339",16.9,32,0.01926,832,1.404
"340",16.95,32,0.01932,834,1.409
"341",17,32,0.01939,836,1.413
"342",17.05,32,0.01947,838,1.417
"343",17.1,33,0.01953,839,1.421
"344",17.15,33,0.0196,840,1.425
"345",17.2,33,0.01967,842,1.429
"346",17.25,33,0.01974,844,1.433
"347",17.3,33,0.01981,845,1.438
"348",17.35,33,0.01988,847,1.442
"349",17.4,33,0.01996,848,1.446
"350",17.45,33,0.02003,850,1.45
"351",17.5,33,0.02009,851,1.454
"352",17.55,33,0.02017,852,1.459
"353",17.6,33,0.02024,854,1.463
"354",17.65,33,0.02031,855,1.467
"355",17.7,33,0.02038,857,1.471
"356",17.75,33,0.02046,858,1.475
"357",17.8,33,0.02054,860,1.479
"358",17.85,33,0.02061,860,1.483
"359",17.9,33,0.02068,862,1.488
"360",17.95,33,0.02076,864,1.492
"361",18,33,0.02083,864,1.496
"362",18.05,34,0.02091,866,1.5
"363",18.1,34,0.021,867,1.504
"364",18.15,34,0.02108,868,1.508
"365",18.2,34,0.02116,870,1.513
"366",18.25,34,0.02124,871,1.517
"367",18.3,34,0.02132,872,1.521
"368",18.35,34,0.0214,873,1.525
"369",18.4,34,0.02149,874,1.529
"370",18.45,34,0.02157,876,1.533
"371",18.5,34,0.02165,876,1.538
"372",18.55,34,0.02174,878,1.542
"373",18.6,34,0.02182,879,1.546
"374",18.65,34,0.02191,880,1.55
"375",18.7,34,0.022,881,1.554
"376",18.75,34,0.02209,882,1.558
"377",18.8,34,0.02218,883,1.563
"378",18.85,34,0.02228,883,1.567
"379",18.9,34,0.02236,885,1.571
"380",18.95,34,0.02246,885,1.575
"381",19,34,0.02256,887,1.579
"382",19.05,34,0.02266,887,1.583
"383",19.1,34,0.02276,888,1.588
"384",19.15,34,0.02286,889,1.592
"385",19.2,34,0.02297,889,1.596
"386",19.25,34,0.02308,890,1.6
"387",19.3,35,0.02319,891,1.604
"388",19.35,35,0.02329,891,1.609
"389",19.4,35,0.0234,892,1.613
"390",19.45,35,0.02352,893,1.617
"391",19.5,35,0.02364,893,1.621
"392",19.55,35,0.02375,893,1.625
"393",19.6,35,0.02387,894,1.629
"394",19.65,35,0.02399,894,1.633
"395",19.7,35,0.02412,895,1.638
"396",19.75,35,0.02425,895,1.642
"397",19.8,35,0.02438,895,1.646
"398",19.85,35,0.02451,895,1.65
"399",19.9,35,0.02464,895,1.654
"400",19.95,35,0.02478,895,1.659
"401",20,35,0.02493,895,1.663
"402",20.05,35,0.02507,895,1.667
"403",20.1,35,0.02522,895,1.671
"404",20.15,35,0.02536,895,1.675
"405",20.2,35,0.02551,895,1.679
"406",20.25,35,0.02567,895,1.683
"407",20.3,35,0.02583,895,1.688
"408",20.35,35,0.026,895,1.692
"409",20.4,35,0.02616,895,1.696
"410",20.45,35,0.02633,894,1.7
"411",20.5,35,0.0265,894,1.704
"412",20.55,35,0.02667,893,1.708
"413",20.6,35,0.02686,893,1.713
"414",20.65,35,0.02704,893,1.717
"415",20.7,35,0.02722,892,1.721
"416",20.75,35,0.02741,891,1.725
"417",20.8,35,0.02761,891,1.729
"418",20.85,34,0.0278,890,1.733
"419",20.9,34,0.02801,889,1.738
"420",20.95,34,0.02821,889,1.742
"421",21,34,0.02842,888,1.746
"422",21.05,34,0.02863,887,1.75
"423",21.1,34,0.02887,886,1.754
"424",21.15,34,0.02909,885,1.759
"425",21.2,34,0.02931,884,1.763
"426",21.25,34,0.02954,883,1.767
"427",21.3,34,0.02976,882,1.771
"428",21.35,34,0.02998,881,1.775
"429",21.4,34,0.03022,879,1.779
"430",21.45,34,0.03046,879,1.783
"431",21.5,34,0.03068,877,1.788
"432",21.55,34,0.03093,876,1.792
"433",21.6,34,0.03117,875,1.796
"434",21.65,34,0.03141,874,1.8
"435",21.7,34,0.03167,872,1.804
"436",21.75,34,0.03191,871,1.809
"437",21.8,34,0.03215,870,1.813
"438",21.85,34,0.03242,868,1.817
"439",21.9,34,0.03268,867,1.821
"440",21.95,34,0.03294,866,1.825
"441",22,34,0.03318,865,1.829
"442",22.05,33,0.03344,864,1.833
"443",22.1,33,0.0337,862,1.838
"444",22.15,33,0.03397,861,1.842
"445",22.2,33,0.03423,860,1.846
"446",22.25,33,0.03449,859,1.85
"447",22.3,33,0.03475,857,1.854
"448",22.35,33,0.03501,856,1.858
"449",22.4,33,0.03527,855,1.863
"450",22.45,33,0.03554,854,1.867
"451",22.5,33,0.0358,852,1.871
"452",22.55,33,0.03606,851,1.875
"453",22.6,33,0.03632,850,1.879
"454",22.65,33,0.03658,848,1.883
"455",22.7,33,0.03684,847,1.888
"456",22.75,33,0.03711,846,1.892
"457",22.8,33,0.03737,845,1.896
"458",22.85,33,0.03765,844,1.9
"459",22.9,33,0.03791,843,1.904
"460",22.95,33,0.03817,842,1.908
"461",23,33,0.03844,841,1.913
"462",23.05,33,0.0387,840,1.917
"463",23.1,33,0.03896,839,1.921
"464",23.15,32,0.03922,838,1.925
"465",23.2,32,0.03948,837,1.929
"466",23.25,32,0.03974,836,1.933
"467",23.3,32,0.03999,835,1.938
"468",23.35,32,0.04025,834,1.942
"469",23.4,32,0.04051,833,1.946
"470",23.45,32,0.04077,832,1.95
"471",23.5,32,0.04103,831,1.954
"472",23.55,32,0.04127,830,1.958
"473",23.6,32,0.04154,830,1.963
"474",23.65,32,0.0418,828,1.967
"475",23.7,32,0.04204,828,1.971
"476",23.75,32,0.0423,827,1.975
"477",23.8,32,0.04254,826,1.979
"478",23.85,32,0.0428,825,1.983
"479",23.9,32,0.04305,825,1.988
"480",23.95,32,0.04331,823,1.992
"481",24,32,0.04355,823,1.996
"482",24.05,32,0.04379,822,2
"483",24.1,32,0.04405,821,2.004
"484",24.15,32,0.04429,821,2.009
"485",24.2,32,0.04454,820,2.013
"486",24.25,32,0.04478,819,2.017
"487",24.3,32,0.04504,819,2.021
"488",24.35,32,0.04528,818,2.025
"489",24.4,32,0.04552,817,2.029
"490",24.45,32,0.04576,817,2.033
"491",24.5,32,0.04601,816,2.038
"492",24.55,32,0.04625,815,2.042
"493",24.6,32,0.04649,815,2.046
"494",24.65,32,0.04671,814,2.05
"495",24.7,32,0.04695,813,2.054
"496",24.75,32,0.04719,813,2.058
"497",24.8,31,0.04744,812,2.063
"498",24.85,31,0.04768,811,2.067
"499",24.9,31,0.0479,811,2.071
"500",24.95,31,0.04814,811,2.075
"501",25,31,0.04838,810,2.079
"502",25.05,31,0.0486,809,2.083
"503",25.1,31,0.04884,809,2.088
"504",25.15,31,0.04909,809,2.092
"505",25.2,31,0.04931,808,2.096
"506",25.25,31,0.04955,807,2.1
"507",25.3,31,0.04977,807,2.104
"508",25.35,31,0.05001,807,2.109
"509",25.4,31,0.05023,806,2.113
"510",25.45,31,0.05048,805,2.117
"511",25.5,31,0.0507,805,2.121
"512",25.55,31,0.05092,805,2.125
"513",25.6,31,0.05116,804,2.129
"514",25.65,31,0.05138,803,2.133
"515",25.7,31,0.0516,803,2.138
"516",25.75,31,0.05184,803,2.142
"517",25.8,31,0.05207,803,2.146
"518",25.85,31,0.05229,802,2.15
"519",25.9,31,0.05251,802,2.154
"520",25.95,31,0.05275,801,2.159
"521",26,31,0.05297,801,2.163
"522",26.05,31,0.05319,801,2.167
"523",26.1,31,0.05341,801,2.171
"524",26.15,31,0.05364,800,2.175
"525",26.2,31,0.05388,799,2.179
"526",26.25,31,0.0541,799,2.183
"527",26.3,31,0.05432,799,2.188
"528",26.35,31,0.05454,799,2.192
"529",26.4,31,0.05476,798,2.196
"530",26.45,31,0.05499,798,2.2
"531",26.5,31,0.05521,797,2.204
"532",26.55,31,0.05543,797,2.208
"533",26.6,31,0.05565,797,2.213
"534",26.65,31,0.05587,796,2.217
"535",26.7,31,0.05609,795,2.221
"536",26.75,31,0.05631,795,2.225
"537",26.8,31,0.05654,795,2.229
"538",26.85,31,0.05676,795,2.233
"539",26.9,31,0.05698,795,2.238
"540",26.95,31,0.0572,794,2.242
"541",27,31,0.05742,794,2.246
"542",27.05,31,0.05764,794,2.25
"543",27.1,31,0.05784,793,2.254
"544",27.15,31,0.05807,793,2.259
"545",27.2,31,0.05829,793,2.263
"546",27.25,31,0.05851,793,2.267
"547",27.3,31,0.05873,792,2.271
"548",27.35,31,0.05895,792,2.275
"549",27.4,31,0.05917,791,2.279
"550",27.45,31,0.05939,791,2.283
"551",27.5,31,0.05962,791,2.288
"552",27.55,31,0.05982,791,2.292
"553",27.6,31,0.06004,790,2.296
"554",27.65,31,0.06026,790,2.3
"555",27.7,31,0.06048,790,2.304
"556",27.75,31,0.06068,789,2.308
"557",27.8,31,0.0609,789,2.313
"558",27.85,31,0.06113,789,2.317
"559",27.9,31,0.06135,789,2.321
"560",27.95,31,0.06157,789,2.325
"561",28,31,0.06177,789,2.329
"562",28.05,31,0.06199,788,2.333
"563",28.1,31,0.06221,788,2.338
"564",28.15,31,0.06243,787,2.342
"565",28.2,31,0.06266,787,2.346
"566",28.25,31,0.06286,787,2.35
"567",28.3,30,0.06308,787,2.354
"568",28.35,30,0.0633,787,2.358
"569",28.4,30,0.06352,787,2.363
"570",28.45,30,0.06374,786,2.367
"571",28.5,30,0.06394,786,2.371
"572",28.55,30,0.06417,785,2.375
"573",28.6,30,0.06439,785,2.379
"574",28.65,30,0.06459,785,2.383
"575",28.7,30,0.06481,785,2.388
"576",28.75,30,0.06503,785,2.392
"577",28.8,30,0.06525,784,2.396
"578",28.85,30,0.06545,784,2.4
"579",28.9,30,0.06568,784,2.404
"580",28.95,30,0.0659,784,2.409
"581",29,30,0.0661,783,2.413
"582",29.05,30,0.06632,783,2.417
"583",29.1,30,0.06654,783,2.421
"584",29.15,30,0.06676,783,2.425
"585",29.2,30,0.06699,783,2.429
"586",29.25,30,0.06719,782,2.433
"587",29.3,30,0.06741,782,2.438
"588",29.35,30,0.06763,782,2.442
"589",29.4,30,0.06783,781,2.446
"590",29.45,30,0.06805,782,2.45
"591",29.5,30,0.06827,781,2.454
"592",29.55,30,0.06847,781,2.458
"593",29.6,30,0.0687,781,2.463
"594",29.65,30,0.06892,781,2.467
"595",29.7,30,0.06914,780,2.471
"596",29.75,30,0.06936,780,2.475
"597",29.8,30,0.06956,780,2.479
"598",29.85,30,0.06978,780,2.483
"599",29.9,30,0.07001,779,2.488
"600",29.95,30,0.07023,779,2.492
"601",30,30,0.07043,779,2.496
"602",30.05,30,0.07065,779,2.5
"603",30.1,30,0.07087,779,2.504
"604",30.15,30,0.07109,779,2.508
"605",30.2,30,0.07131,778,2.513
"606",30.25,30,0.07156,778,2.517
"607",30.3,30,0.0718,778,2.521
"608",30.35,30,0.072,778,2.525
"609",30.4,30,0.07224,777,2.529
"610",30.45,30,0.07244,777,2.533
"611",30.5,30,0.07268,777,2.538
"612",30.55,30,0.07288,777,2.542
"613",30.6,30,0.07309,777,2.546
"614",30.65,30,0.07333,777,2.55
"615",30.7,30,0.07353,776,2.554
"616",30.75,30,0.07377,776,2.559
"617",30.8,30,0.07397,775,2.563
"618",30.85,30,0.07421,775,2.567
"619",30.9,30,0.07441,775,2.571
"620",30.95,30,0.07466,775,2.575
"621",31,30,0.07486,774,2.579
"622",31.05,30,0.0751,774,2.583
"623",31.1,30,0.0753,774,2.588
"624",31.15,30,0.07554,774,2.592
"625",31.2,30,0.07574,774,2.596
"626",31.25,30,0.07598,774,2.6
"627",31.3,30,0.07619,774,2.604
"628",31.35,30,0.07643,773,2.608
"629",31.4,30,0.07663,773,2.613
"630",31.45,30,0.07687,773,2.617
"631",31.5,30,0.07707,772,2.621
"632",31.55,30,0.07731,772,2.625
"633",31.6,30,0.07756,772,2.629
"634",31.65,30,0.07776,772,2.633
"635",31.7,30,0.078,772,2.638
"636",31.75,30,0.0782,771,2.642
"637",31.8,30,0.07844,771,2.646
"638",31.85,30,0.07864,771,2.65
"639",31.9,30,0.07888,770,2.654
"640",31.95,30,0.07913,770,2.659
"641",32,30,0.07933,770,2.663
"642",32.05,30,0.07957,770,2.667
"643",32.1,30,0.07981,770,2.671
"644",32.15,30,0.08001,769,2.675
"645",32.2,30,0.08025,769,2.679
"646",32.25,30,0.08045,768,2.683
"647",32.3,30,0.0807,768,2.688
"648",32.35,30,0.08094,768,2.692
"649",32.4,30,0.08114,768,2.696
"650",32.45,30,0.08138,767,2.7
"651",32.5,30,0.08162,767,2.704
"652",32.55,30,0.08186,766,2.709
"653",32.6,30,0.08207,766,2.713
"654",32.65,30,0.08231,766,2.717
"655",32.7,30,0.08255,765,2.721
"656",32.75,30,0.08275,764,2.725
"657",32.8,30,0.08299,764,2.729
"658",32.85,30,0.08323,763,2.733
"659",32.9,30,0.08347,763,2.738
"660",32.95,30,0.08372,762,2.742
"661",33,30,0.08396,762,2.746
"662",33.05,29,0.0842,761,2.75
"663",33.1,29,0.08444,761,2.754
"664",33.15,29,0.08468,760,2.758
"665",33.2,29,0.08492,760,2.763
"666",33.25,29,0.08517,759,2.767
"667",33.3,29,0.08545,758,2.771
"668",33.35,29,0.08569,758,2.775
"669",33.4,29,0.08593,757,2.779
"670",33.45,29,0.08621,757,2.783
"671",33.5,29,0.08645,756,2.788
"672",33.55,29,0.08674,756,2.792
"673",33.6,29,0.08702,756,2.796
"674",33.65,29,0.08726,755,2.8
"675",33.7,29,0.08754,754,2.804
"676",33.75,29,0.08778,754,2.809
"677",33.8,29,0.08807,754,2.813
"678",33.85,29,0.08835,753,2.817
"679",33.9,29,0.08863,753,2.821
"680",33.95,29,0.08887,752,2.825
"681",34,29,0.08915,752,2.829
"682",34.05,29,0.08943,752,2.833
"683",34.1,29,0.08972,751,2.838
"684",34.15,29,0.09,751,2.842
"685",34.2,29,0.09028,750,2.846
"686",34.25,29,0.09056,750,2.85
"687",34.3,29,0.09084,750,2.854
"688",34.35,29,0.09109,750,2.858
"689",34.4,29,0.09137,749,2.863
"690",34.45,29,0.09169,749,2.867
"691",34.5,29,0.09197,748,2.871
"692",34.55,29,0.09225,748,2.875
"693",34.6,29,0.09253,748,2.879
"694",34.65,29,0.09282,748,2.883
"695",34.7,29,0.0931,747,2.888
"696",34.75,29,0.09338,746,2.892
"697",34.8,29,0.0937,746,2.896
"698",34.85,29,0.09398,746,2.9
"699",34.9,29,0.09427,746,2.904
"700",34.95,29,0.09455,746,2.908
"701",35,29,0.09487,745,2.913
"702",35.05,29,0.09515,745,2.917
"703",35.1,29,0.09547,744,2.921
"704",35.15,29,0.09576,744,2.925
"705",35.2,29,0.09604,744,2.929
"706",35.25,29,0.09636,744,2.934
"707",35.3,29,0.09668,743,2.938
"708",35.35,29,0.09696,742,2.942
"709",35.4,29,0.09725,742,2.946
"710",35.45,29,0.09757,742,2.95
"711",35.5,29,0.09789,741,2.954
"712",35.55,29,0.09817,741,2.959
"713",35.6,29,0.09849,740,2.963
"714",35.65,29,0.09882,740,2.967
"715",35.7,29,0.0991,740,2.971
"716",35.75,29,0.09942,739,2.975
"717",35.8,29,0.09974,739,2.979
"718",35.85,29,0.10006,738,2.984
"719",35.9,29,0.10039,738,2.988
"720",35.95,29,0.10071,737,2.992
"721",36,29,0.10103,736,2.996
"722",36.05,29,0.10135,736,3
"723",36.1,29,0.10168,736,3.004
"724",36.15,28,0.102,735,3.008
"725",36.2,28,0.10232,734,3.013
"726",36.25,28,0.10268,734,3.017
"727",36.3,28,0.103,733,3.021
"728",36.35,28,0.10333,732,3.025
"729",36.4,28,0.10369,732,3.029
"730",36.45,28,0.10401,730,3.033
"731",36.5,28,0.10437,730,3.038
"732",36.55,28,0.10474,728,3.042
"733",36.6,28,0.1051,728,3.046
"734",36.65,28,0.1055,726,3.05
"735",36.7,28,0.10586,725,3.054
"736",36.75,28,0.10627,723,3.058
"737",36.8,28,0.10667,722,3.063
"738",36.85,28,0.10707,721,3.067
"739",36.9,28,0.10747,719,3.071
"740",36.95,28,0.10792,717,3.075
"741",37,28,0.10832,715,3.079
"742",37.05,28,0.10876,713,3.084
"743",37.1,28,0.10921,710,3.088
"744",37.15,27,0.10965,706,3.092
"745",37.2,27,0.11013,701,3.096
"746",37.25,27,0.11057,694,3.1
"747",37.3,26,0.11134,668,3.104
"748",37.35,0,0.11468,-13,3.109
