Repository: melyndaschreiber/Stress_and_Strain

# Stress_and_Strain
This is a an open-source dataset including the stress and strain of 3D printed parts.

File: www/HIPS_Middle_WT1_NL2_FD30.csv
"","Time_sec","Tensile_Stress_MPa","Strain_m","Load_N","Extension_mm"
"1",0,0,2e-05,7,0
"2",0.05,0,2e-05,7,0.001
"3",0.1,0,2e-05,7,0.005
"4",0.15,0,2e-05,7,0.009
"5",0.2,0,2e-05,7,0.014
"6",0.25,0,3e-05,8,0.018
"7",0.3,0,8e-05,9,0.022
"8",0.35,0,0.00016,11,0.026
"9",0.4,1,0.00023,13,0.03
"10",0.45,1,3e-04,16,0.034
"11",0.5,1,0.00037,18,0.038
"12",0.55,1,0.00043,20,0.043
"13",0.6,1,5e-04,22,0.047
"14",0.65,1,0.00057,23,0.051
"15",0.7,1,0.00064,26,0.055
"16",0.75,1,0.00071,28,0.059
"17",0.8,1,0.00078,30,0.064
"18",0.85,1,0.00085,32,0.068
"19",0.9,1,0.00091,34,0.072
"20",0.95,1,0.00098,36,0.076
"21",1,1,0.00105,38,0.08
"22",1.05,2,0.00112,40,0.084
"23",1.1,2,0.00119,42,0.088
"24",1.15,2,0.00126,44,0.093
"25",1.2,2,0.00133,46,0.097
"26",1.25,2,0.0014,48,0.101
"27",1.3,2,0.00147,50,0.105
"28",1.35,2,0.00153,52,0.109
"29",1.4,2,0.0016,54,0.113
"30",1.45,2,0.00167,56,0.118
"31",1.5,2,0.00174,58,0.122
"32",1.55,2,0.0018,60,0.126
"33",1.6,2,0.00187,62,0.13
"34",1.65,2,0.00194,64,0.134
"35",1.7,3,0.00201,66,0.138
"36",1.75,3,0.00207,68,0.143
"37",1.8,3,0.00214,70,0.147
"38",1.85,3,0.00221,72,0.151
"39",1.9,3,0.00228,74,0.155
"40",1.95,3,0.00234,76,0.159
"41",2,3,0.00241,77,0.163
"42",2.05,3,0.00247,80,0.168
"43",2.1,3,0.00254,81,0.172
"44",2.15,3,0.00261,83,0.176
"45",2.2,3,0.00267,85,0.18
"46",2.25,3,0.00274,87,0.184
"47",2.3,3,0.00281,89,0.188
"48",2.35,4,0.00288,91,0.193
"49",2.4,4,0.00294,93,0.197
"50",2.45,4,0.00301,95,0.201
"51",2.5,4,0.00308,97,0.205
"52",2.55,4,0.00314,99,0.209
"53",2.6,4,0.00321,101,0.213
"54",2.65,4,0.00328,103,0.218
"55",2.7,4,0.00335,105,0.222
"56",2.75,4,0.00341,107,0.226
"57",2.8,4,0.00348,108,0.23
"58",2.85,4,0.00354,110,0.234
"59",2.9,4,0.00361,112,0.238
"60",2.95,4,0.00367,114,0.243
"61",3,4,0.00373,115,0.247
"62",3.05,5,0.0038,117,0.251
"63",3.1,5,0.00386,119,0.255
"64",3.15,5,0.00393,121,0.259
"65",3.2,5,0.00399,123,0.263
"66",3.25,5,0.00406,125,0.268
"67",3.3,5,0.00412,127,0.272
"68",3.35,5,0.00419,129,0.276
"69",3.4,5,0.00426,130,0.28
"70",3.45,5,0.00432,132,0.284
"71",3.5,5,0.00439,134,0.288
"72",3.55,5,0.00445,136,0.293
"73",3.6,5,0.00452,138,0.297
"74",3.65,5,0.00459,140,0.301
"75",3.7,5,0.00465,142,0.305
"76",3.75,6,0.00472,144,0.309
"77",3.8,6,0.00478,146,0.314
"78",3.85,6,0.00485,147,0.318
"79",3.9,6,0.00492,149,0.322
"80",3.95,6,0.00498,151,0.326
"81",4,6,0.00505,153,0.33
"82",4.05,6,0.00511,155,0.334
"83",4.1,6,0.00518,156,0.338
"84",4.15,6,0.00524,158,0.343
"85",4.2,6,0.00531,160,0.347
"86",4.25,6,0.00538,162,0.351
"87",4.3,6,0.00544,164,0.355
"88",4.35,6,0.0055,166,0.359
"89",4.4,7,0.00557,168,0.364
"90",4.45,7,0.00564,169,0.368
"91",4.5,7,0.0057,171,0.372
"92",4.55,7,0.00577,173,0.376
"93",4.6,7,0.00583,175,0.38
"94",4.65,7,0.0059,177,0.384
"95",4.7,7,0.00597,179,0.388
"96",4.75,7,0.00604,181,0.393
"97",4.8,7,0.0061,182,0.397
"98",4.85,7,0.00616,184,0.401
"99",4.9,7,0.00623,185,0.405
"100",4.95,7,0.00629,187,0.409
"101",5,7,0.00636,189,0.414
"102",5.05,7,0.00643,191,0.418
"103",5.1,7,0.00649,193,0.422
"104",5.15,8,0.00656,195,0.426
"105",5.2,8,0.00662,196,0.43
"106",5.25,8,0.00669,198,0.434
"107",5.3,8,0.00675,200,0.438
"108",5.35,8,0.00681,202,0.443
"109",5.4,8,0.00688,203,0.447
"110",5.45,8,0.00695,205,0.451
"111",5.5,8,0.00701,207,0.455
"112",5.55,8,0.00708,209,0.459
"113",5.6,8,0.00714,211,0.464
"114",5.65,8,0.00721,212,0.468
"115",5.7,8,0.00727,214,0.472
"116",5.75,8,0.00734,215,0.476
"117",5.8,8,0.0074,217,0.48
"118",5.85,8,0.00747,219,0.484
"119",5.9,9,0.00753,221,0.488
"120",5.95,9,0.0076,222,0.493
"121",6,9,0.00766,224,0.497
"122",6.05,9,0.00772,226,0.501
"123",6.1,9,0.00779,228,0.505
"124",6.15,9,0.00785,230,0.509
"125",6.2,9,0.00792,231,0.514
"126",6.25,9,0.00799,233,0.518
"127",6.3,9,0.00805,234,0.522
"128",6.35,9,0.00811,236,0.526
"129",6.4,9,0.00818,238,0.53
"130",6.45,9,0.00825,240,0.534
"131",6.5,9,0.00832,241,0.538
"132",6.55,9,0.00838,243,0.543
"133",6.6,9,0.00845,245,0.547
"134",6.65,10,0.00851,246,0.551
"135",6.7,10,0.00858,248,0.555
"136",6.75,10,0.00865,250,0.559
"137",6.8,10,0.00871,251,0.563
"138",6.85,10,0.00878,253,0.568
"139",6.9,10,0.00885,254,0.572
"140",6.95,10,0.00892,256,0.576
"141",7,10,0.00898,258,0.58
"142",7.05,10,0.00904,260,0.584
"143",7.1,10,0.00911,261,0.588
"144",7.15,10,0.00918,262,0.593
"145",7.2,10,0.00925,264,0.597
"146",7.25,10,0.00931,266,0.601
"147",7.3,10,0.00938,268,0.605
"148",7.35,10,0.00945,269,0.609
"149",7.4,10,0.00951,270,0.614
"150",7.45,11,0.00958,272,0.618
"151",7.5,11,0.00965,274,0.622
"152",7.55,11,0.00971,275,0.626
"153",7.6,11,0.00978,277,0.63
"154",7.65,11,0.00985,279,0.634
"155",7.7,11,0.00991,280,0.638
"156",7.75,11,0.00998,282,0.643
"157",7.8,11,0.01005,283,0.647
"158",7.85,11,0.01012,285,0.651
"159",7.9,11,0.01019,286,0.655
"160",7.95,11,0.01025,288,0.659
"161",8,11,0.01032,289,0.663
"162",8.05,11,0.01039,291,0.668
"163",8.1,11,0.01046,292,0.672
"164",8.15,11,0.01053,293,0.676
"165",8.2,11,0.01059,295,0.68
"166",8.25,11,0.01067,297,0.684
"167",8.3,12,0.01074,299,0.688
"168",8.35,12,0.0108,300,0.693
"169",8.4,12,0.01088,301,0.697
"170",8.45,12,0.01094,303,0.701
"171",8.5,12,0.01102,304,0.705
"172",8.55,12,0.01109,305,0.709
"173",8.6,12,0.01116,307,0.714
"174",8.65,12,0.01123,308,0.718
"175",8.7,12,0.0113,309,0.722
"176",8.75,12,0.01137,311,0.726
"177",8.8,12,0.01144,313,0.73
"178",8.85,12,0.01152,314,0.734
"179",8.9,12,0.01159,315,0.738
"180",8.95,12,0.01166,317,0.743
"181",9,12,0.01173,318,0.747
"182",9.05,12,0.01181,319,0.751
"183",9.1,12,0.01188,321,0.755
"184",9.15,12,0.01196,322,0.759
"185",9.2,13,0.01203,323,0.763
"186",9.25,13,0.0121,325,0.768
"187",9.3,13,0.01218,326,0.772
"188",9.35,13,0.01226,327,0.776
"189",9.4,13,0.01233,328,0.78
"190",9.45,13,0.01241,330,0.784
"191",9.5,13,0.01249,330,0.788
"192",9.55,13,0.01257,332,0.793
"193",9.6,13,0.01264,334,0.797
"194",9.65,13,0.01272,334,0.801
"195",9.7,13,0.0128,336,0.805
"196",9.75,13,0.01288,336,0.809
"197",9.8,13,0.01296,338,0.814
"198",9.85,13,0.01304,339,0.818
"199",9.9,13,0.01312,340,0.822
"200",9.95,13,0.0132,341,0.826
"201",10,13,0.01329,342,0.83
"202",10.05,13,0.01337,343,0.834
"203",10.1,13,0.01346,344,0.838
"204",10.15,13,0.01354,345,0.843
"205",10.2,13,0.01363,346,0.847
"206",10.25,13,0.01372,347,0.851
"207",10.3,13,0.01381,348,0.855
"208",10.35,13,0.0139,348,0.859
"209",10.4,14,0.01399,350,0.863
"210",10.45,14,0.01408,350,0.868
"211",10.5,14,0.01417,351,0.872
"212",10.55,14,0.01427,352,0.876
"213",10.6,14,0.01437,352,0.88
"214",10.65,14,0.01446,353,0.884
"215",10.7,14,0.01456,354,0.888
"216",10.75,14,0.01466,354,0.893
"217",10.8,14,0.01476,355,0.897
"218",10.85,14,0.01486,356,0.901
"219",10.9,14,0.01496,356,0.905
"220",10.95,14,0.01507,356,0.909
"221",11,14,0.01518,357,0.913
"222",11.05,14,0.01529,358,0.918
"223",11.1,14,0.0154,358,0.922
"224",11.15,14,0.01551,358,0.926
"225",11.2,14,0.01563,358,0.93
"226",11.25,14,0.01575,358,0.934
"227",11.3,14,0.01587,359,0.938
"228",11.35,14,0.01601,359,0.943
"229",11.4,14,0.01615,359,0.947
"230",11.45,14,0.01628,359,0.951
"231",11.5,14,0.01644,358,0.955
"232",11.55,14,0.0166,358,0.959
"233",11.6,14,0.01677,358,0.964
"234",11.65,14,0.01694,358,0.968
"235",11.7,14,0.01713,357,0.972
"236",11.75,14,0.01733,356,0.976
"237",11.8,14,0.01753,356,0.98
"238",11.85,14,0.01775,356,0.984
"239",11.9,14,0.01798,354,0.988
"240",11.95,14,0.01822,354,0.993
"241",12,14,0.01847,353,0.997
"242",12.05,14,0.01873,352,1.001
"243",12.1,14,0.01901,352,1.005
"244",12.15,14,0.01928,350,1.009
"245",12.2,14,0.01955,350,1.014
"246",12.25,14,0.01984,349,1.018
"247",12.3,13,0.02012,348,1.022
"248",12.35,13,0.0204,347,1.026
"249",12.4,13,0.02068,346,1.03
"250",12.45,13,0.02096,345,1.034
"251",12.5,13,0.02123,344,1.038
"252",12.55,13,0.0215,343,1.043
"253",12.6,13,0.02177,343,1.047
"254",12.65,13,0.02203,342,1.051
"255",12.7,13,0.02228,341,1.055
"256",12.75,13,0.02253,340,1.059
"257",12.8,13,0.02278,340,1.063
"258",12.85,13,0.02302,338,1.068
"259",12.9,13,0.02325,338,1.072
"260",12.95,13,0.02348,337,1.076
"261",13,13,0.0237,336,1.08
"262",13.05,13,0.02393,336,1.084
"263",13.1,13,0.02414,335,1.088
"264",13.15,13,0.02435,334,1.093
"265",13.2,13,0.02456,334,1.097
"266",13.25,13,0.02476,333,1.101
"267",13.3,13,0.02497,333,1.105
"268",13.35,13,0.02516,332,1.109
"269",13.4,13,0.02536,332,1.113
"270",13.45,13,0.02555,331,1.118
"271",13.5,13,0.02575,331,1.122
"272",13.55,13,0.02593,330,1.126
"273",13.6,13,0.02612,330,1.13
"274",13.65,13,0.0263,329,1.134
"275",13.7,13,0.02648,329,1.138
"276",13.75,13,0.02667,328,1.143
"277",13.8,13,0.02684,328,1.147
"278",13.85,13,0.02702,328,1.151
"279",13.9,13,0.02719,327,1.155
"280",13.95,13,0.02736,327,1.159
"281",14,13,0.02753,327,1.164
"282",14.05,13,0.0277,325,1.168
"283",14.1,13,0.02786,325,1.172
"284",14.15,13,0.02803,325,1.176
"285",14.2,13,0.02819,325,1.18
"286",14.25,13,0.02836,325,1.184
"287",14.3,13,0.02852,325,1.188
"288",14.35,13,0.02869,324,1.193
"289",14.4,13,0.02887,324,1.197
"290",14.45,13,0.02901,323,1.201
"291",14.5,13,0.02919,323,1.205
"292",14.55,13,0.02933,323,1.209
"293",14.6,13,0.0295,323,1.214
"294",14.65,13,0.02966,323,1.218
"295",14.7,12,0.02982,322,1.222
"296",14.75,12,0.02996,322,1.226
"297",14.8,12,0.03012,322,1.23
"298",14.85,12,0.03026,321,1.234
"299",14.9,12,0.03042,321,1.238
"300",14.95,12,0.03056,321,1.243
"301",15,12,0.03072,321,1.247
"302",15.05,12,0.03087,321,1.251
"303",15.1,12,0.03103,321,1.255
"304",15.15,12,0.03117,320,1.259
"305",15.2,12,0.03131,320,1.263
"306",15.25,12,0.03147,320,1.268
"307",15.3,12,0.03161,320,1.272
"308",15.35,12,0.03175,320,1.276
"309",15.4,12,0.03189,319,1.28
"310",15.45,12,0.03205,319,1.284
"311",15.5,12,0.03219,319,1.288
"312",15.55,12,0.03233,319,1.293
"313",15.6,12,0.0325,319,1.297
"314",15.65,12,0.03264,319,1.301
"315",15.7,12,0.03278,319,1.305
"316",15.75,12,0.03292,319,1.309
"317",15.8,12,0.03306,318,1.313
"318",15.85,12,0.03322,318,1.318
"319",15.9,12,0.03336,318,1.322
"320",15.95,12,0.0335,318,1.326
"321",16,12,0.03364,318,1.33
"322",16.05,12,0.03378,317,1.334
"323",16.1,12,0.03393,317,1.338
"324",16.15,12,0.03407,317,1.343
"325",16.2,12,0.03421,317,1.347
"326",16.25,12,0.03435,317,1.351
"327",16.3,12,0.03449,317,1.355
"328",16.35,12,0.03463,317,1.359
"329",16.4,12,0.03477,317,1.364
"330",16.45,12,0.03491,317,1.368
"331",16.5,12,0.03507,317,1.372
"332",16.55,12,0.03519,317,1.376
"333",16.6,12,0.03533,316,1.38
"334",16.65,12,0.03548,316,1.384
"335",16.7,12,0.03562,316,1.388
"336",16.75,12,0.03576,316,1.393
"337",16.8,12,0.0359,316,1.397
"338",16.85,12,0.03604,315,1.401
"339",16.9,12,0.03618,315,1.405
"340",16.95,12,0.03632,315,1.409
"341",17,12,0.03646,315,1.414
"342",17.05,12,0.0366,315,1.418
"343",17.1,12,0.03674,315,1.422
"344",17.15,12,0.03686,315,1.426
"345",17.2,12,0.03701,315,1.43
"346",17.25,12,0.03715,315,1.434
"347",17.3,12,0.03729,315,1.438
"348",17.35,12,0.03743,315,1.443
"349",17.4,12,0.03757,315,1.447
"350",17.45,12,0.03771,315,1.451
"351",17.5,12,0.03783,315,1.455
"352",17.55,12,0.03799,315,1.459
"353",17.6,12,0.03813,314,1.463
"354",17.65,12,0.03825,314,1.468
"355",17.7,12,0.0384,315,1.472
"356",17.75,12,0.03854,314,1.476
"357",17.8,12,0.03868,314,1.48
"358",17.85,12,0.03882,314,1.484
"359",17.9,12,0.03896,314,1.488
"360",17.95,12,0.0391,314,1.493
"361",18,12,0.03924,314,1.497
"362",18.05,12,0.03938,313,1.501
"363",18.1,12,0.0395,313,1.505
"364",18.15,12,0.03964,313,1.509
"365",18.2,12,0.03978,313,1.513
"366",18.25,12,0.03993,313,1.518
"367",18.3,12,0.04007,313,1.522
"368",18.35,12,0.04021,313,1.526
"369",18.4,12,0.04035,313,1.53
"370",18.45,12,0.04047,313,1.534
"371",18.5,12,0.04061,313,1.538
"372",18.55,12,0.04075,313,1.543
"373",18.6,12,0.04089,313,1.547
"374",18.65,12,0.04103,313,1.551
"375",18.7,12,0.04117,313,1.555
"376",18.75,12,0.04131,313,1.559
"377",18.8,12,0.04146,313,1.564
"378",18.85,12,0.04158,313,1.568
"379",18.9,12,0.04172,313,1.572
"380",18.95,12,0.04186,313,1.576
"381",19,12,0.042,313,1.58
"382",19.05,12,0.04212,312,1.584
"383",19.1,12,0.04226,312,1.588
"384",19.15,12,0.0424,312,1.593
"385",19.2,12,0.04254,312,1.597
"386",19.25,12,0.04268,312,1.601
"387",19.3,12,0.0428,312,1.605
"388",19.35,12,0.04295,312,1.609
"389",19.4,12,0.04309,312,1.613
"390",19.45,12,0.04323,312,1.618
"391",19.5,12,0.04335,312,1.622
"392",19.55,12,0.04349,311,1.626
"393",19.6,12,0.04363,311,1.63
"394",19.65,12,0.04377,311,1.634
"395",19.7,12,0.04391,311,1.638
"396",19.75,12,0.04403,311,1.643
"397",19.8,12,0.04417,311,1.647
"398",19.85,12,0.04431,311,1.651
"399",19.9,12,0.04446,311,1.655
"400",19.95,12,0.0446,311,1.659
"401",20,12,0.04474,311,1.663
"402",20.05,12,0.04486,311,1.668
"403",20.1,12,0.045,311,1.672
"404",20.15,12,0.04514,311,1.676
"405",20.2,12,0.04528,311,1.68
"406",20.25,12,0.0454,311,1.684
"407",20.3,12,0.04554,311,1.688
"408",20.35,12,0.04568,311,1.693
"409",20.4,12,0.04582,311,1.697
"410",20.45,12,0.04597,311,1.701
"411",20.5,12,0.04611,311,1.705
"412",20.55,12,0.04623,311,1.709
"413",20.6,12,0.04637,311,1.714
"414",20.65,12,0.04651,311,1.718
"415",20.7,12,0.04665,311,1.722
"416",20.75,12,0.04677,311,1.726
"417",20.8,12,0.04691,311,1.73
"418",20.85,12,0.04705,311,1.734
"419",20.9,12,0.04719,311,1.738
"420",20.95,12,0.04733,311,1.743
"421",21,12,0.04746,310,1.747
"422",21.05,12,0.0476,310,1.751
"423",21.1,12,0.04774,311,1.755
"424",21.15,12,0.04788,310,1.759
"425",21.2,12,0.048,311,1.764
"426",21.25,12,0.04814,310,1.768
"427",21.3,12,0.04828,310,1.772
"428",21.35,12,0.04842,310,1.776
"429",21.4,12,0.04854,310,1.78
"430",21.45,12,0.04868,310,1.784
"431",21.5,12,0.04882,310,1.788
"432",21.55,12,0.04897,310,1.793
"433",21.6,12,0.04911,310,1.797
"434",21.65,12,0.04925,310,1.801
"435",21.7,12,0.04937,310,1.805
"436",21.75,12,0.04951,310,1.809
"437",21.8,12,0.04965,310,1.813
"438",21.85,12,0.04977,309,1.818
"439",21.9,12,0.04991,309,1.822
"440",21.95,12,0.05005,310,1.826
"441",22,12,0.05019,309,1.83
"442",22.05,12,0.05033,309,1.834
"443",22.1,12,0.05046,309,1.838
"444",22.15,12,0.0506,309,1.843
"445",22.2,12,0.05074,309,1.847
"446",22.25,12,0.05088,309,1.851
"447",22.3,12,0.051,309,1.855
"448",22.35,12,0.05114,309,1.859
"449",22.4,12,0.05128,309,1.863
"450",22.45,12,0.05142,309,1.868
"451",22.5,12,0.05154,309,1.872
"452",22.55,12,0.05168,309,1.876
"453",22.6,12,0.05182,309,1.88
"454",22.65,12,0.05197,309,1.884
"455",22.7,12,0.05211,309,1.888
"456",22.75,12,0.05223,309,1.893
"457",22.8,12,0.05237,309,1.897
"458",22.85,12,0.05251,309,1.901
"459",22.9,12,0.05263,309,1.905
"460",22.95,12,0.05277,309,1.909
"461",23,12,0.05291,309,1.914
"462",23.05,12,0.05305,309,1.918
"463",23.1,12,0.05317,309,1.922
"464",23.15,12,0.05331,309,1.926
"465",23.2,12,0.05346,309,1.93
"466",23.25,12,0.05358,309,1.934
"467",23.3,12,0.05372,309,1.938
"468",23.35,12,0.05386,309,1.943
"469",23.4,12,0.054,308,1.947
"470",23.45,12,0.05412,308,1.951
"471",23.5,12,0.05426,309,1.955
"472",23.55,12,0.0544,308,1.959
"473",23.6,12,0.05454,309,1.963
"474",23.65,12,0.05466,308,1.968
"475",23.7,12,0.0548,309,1.972
"476",23.75,12,0.05495,308,1.976
"477",23.8,12,0.05509,308,1.98
"478",23.85,12,0.05521,308,1.984
"479",23.9,12,0.05535,308,1.988
"480",23.95,12,0.05549,308,1.993
"481",24,12,0.05561,308,1.997
"482",24.05,12,0.05575,308,2.001
"483",24.1,12,0.05589,308,2.005
"484",24.15,12,0.05603,308,2.009
"485",24.2,12,0.05615,308,2.014
"486",24.25,12,0.05629,308,2.018
"487",24.3,12,0.05643,308,2.022
"488",24.35,12,0.05656,308,2.026
"489",24.4,12,0.0567,308,2.03
"490",24.45,12,0.05684,307,2.034
"491",24.5,12,0.05698,308,2.038
"492",24.55,12,0.0571,308,2.043
"493",24.6,12,0.05724,308,2.047
"494",24.65,12,0.05738,308,2.051
"495",24.7,12,0.0575,307,2.055
"496",24.75,12,0.05764,308,2.059
"497",24.8,12,0.05778,307,2.063
"498",24.85,12,0.05792,307,2.068
"499",24.9,12,0.05805,307,2.072
"500",24.95,12,0.05819,307,2.076
"501",25,12,0.05833,307,2.08
"502",25.05,12,0.05845,307,2.084
"503",25.1,12,0.05859,307,2.088
"504",25.15,12,0.05873,307,2.093
"505",25.2,12,0.05885,307,2.097
"506",25.25,12,0.05899,307,2.101
"507",25.3,12,0.05913,307,2.105
"508",25.35,12,0.05927,307,2.109
"509",25.4,12,0.05939,307,2.113
"510",25.45,12,0.05954,307,2.118
"511",25.5,12,0.05968,307,2.122
"512",25.55,12,0.05982,307,2.126
"513",25.6,12,0.05996,307,2.13
"514",25.65,12,0.0601,307,2.134
"515",25.7,12,0.06022,307,2.138
"516",25.75,12,0.06036,307,2.143
"517",25.8,12,0.0605,307,2.147
"518",25.85,12,0.06064,307,2.151
"519",25.9,12,0.06078,307,2.155
"520",25.95,12,0.06092,307,2.159
"521",26,12,0.06105,307,2.164
"522",26.05,12,0.06119,307,2.168
"523",26.1,12,0.06133,307,2.172
"524",26.15,12,0.06147,307,2.176
"525",26.2,12,0.06161,307,2.18
"526",26.25,12,0.06173,307,2.184
"527",26.3,12,0.06187,307,2.188
"528",26.35,12,0.06201,307,2.193
"529",26.4,12,0.06215,307,2.197
"530",26.45,12,0.06229,307,2.201
"531",26.5,12,0.06243,307,2.205
"532",26.55,12,0.06258,307,2.209
"533",26.6,12,0.06272,307,2.213
"534",26.65,12,0.06286,307,2.218
"535",26.7,12,0.06298,307,2.222
"536",26.75,12,0.06312,307,2.226
"537",26.8,12,0.06326,307,2.23
"538",26.85,12,0.0634,307,2.234
"539",26.9,12,0.06354,307,2.238
"540",26.95,12,0.06368,307,2.243
"541",27,12,0.06382,307,2.247
"542",27.05,12,0.06397,307,2.251
"543",27.1,12,0.06411,306,2.255
"544",27.15,12,0.06425,306,2.259
"545",27.2,12,0.06439,306,2.263
"546",27.25,12,0.06453,306,2.268
"547",27.3,12,0.06467,306,2.272
"548",27.35,12,0.06481,306,2.276
"549",27.4,12,0.06495,306,2.28
"550",27.45,12,0.06509,306,2.284
"551",27.5,12,0.06523,306,2.288
"552",27.55,12,0.06537,306,2.293
"553",27.6,12,0.06552,306,2.297
"554",27.65,12,0.06566,306,2.301
"555",27.7,12,0.0658,306,2.305
"556",27.75,12,0.06594,306,2.309
"557",27.8,12,0.06608,306,2.314
"558",27.85,12,0.06622,306,2.318
"559",27.9,12,0.06636,306,2.322
"560",27.95,12,0.0665,306,2.326
"561",28,12,0.06664,306,2.33
"562",28.05,12,0.0668,305,2.334
"563",28.1,12,0.06694,305,2.338
"564",28.15,12,0.06709,305,2.343
"565",28.2,12,0.06723,305,2.347
"566",28.25,12,0.06737,305,2.351
"567",28.3,12,0.06751,305,2.355
"568",28.35,12,0.06765,305,2.359
"569",28.4,12,0.06779,305,2.363
"570",28.45,12,0.06793,305,2.368
"571",28.5,12,0.06809,305,2.372
"572",28.55,12,0.06823,305,2.376
"573",28.6,12,0.06839,305,2.38
"574",28.65,12,0.06854,305,2.384
"575",28.7,12,0.06868,305,2.388
"576",28.75,12,0.06882,305,2.393
"577",28.8,12,0.06898,305,2.397
"578",28.85,12,0.06912,305,2.401
"579",28.9,12,0.06926,305,2.405
"580",28.95,12,0.06942,305,2.409
"581",29,12,0.06956,305,2.414
"582",29.05,12,0.0697,305,2.418
"583",29.1,12,0.06984,305,2.422
"584",29.15,12,0.07001,305,2.426
"585",29.2,12,0.07015,305,2.43
"586",29.25,12,0.07029,305,2.434
"587",29.3,12,0.07045,305,2.438
"588",29.35,12,0.07059,305,2.443
"589",29.4,12,0.07073,305,2.447
"590",29.45,12,0.07089,305,2.451
"591",29.5,12,0.07103,305,2.455
"592",29.55,12,0.07119,305,2.459
"593",29.6,12,0.07133,305,2.464
"594",29.65,12,0.07152,305,2.468
"595",29.7,12,0.07168,305,2.472
"596",29.75,12,0.07184,305,2.476
"597",29.8,12,0.072,305,2.48
"598",29.85,12,0.07212,305,2.484
"599",29.9,12,0.07228,305,2.488
"600",29.95,12,0.07244,305,2.493
"601",30,12,0.0726,305,2.497
"602",30.05,12,0.07276,305,2.501
"603",30.1,12,0.07288,305,2.505
"604",30.15,12,0.07305,305,2.509
"605",30.2,12,0.07321,304,2.513
"606",30.25,12,0.07337,305,2.518
"607",30.3,12,0.07349,304,2.522
"608",30.35,12,0.07365,304,2.526
"609",30.4,12,0.07381,304,2.53
"610",30.45,12,0.07397,304,2.534
"611",30.5,12,0.07413,304,2.538
"612",30.55,12,0.07429,304,2.543
"613",30.6,12,0.07441,304,2.547
"614",30.65,12,0.07458,304,2.551
"615",30.7,12,0.07474,304,2.555
"616",30.75,12,0.0749,304,2.559
"617",30.8,12,0.07506,304,2.564
"618",30.85,12,0.07522,304,2.568
"619",30.9,12,0.07538,304,2.572
"620",30.95,12,0.07554,304,2.576
"621",31,12,0.0757,304,2.58
"622",31.05,12,0.07586,304,2.584
"623",31.1,12,0.07603,304,2.588
"624",31.15,12,0.07619,304,2.593
"625",31.2,12,0.07631,303,2.597
"626",31.25,12,0.07647,303,2.601
"627",31.3,12,0.07663,303,2.605
"628",31.35,12,0.07679,303,2.609
"629",31.4,12,0.07695,304,2.613
"630",31.45,12,0.07711,303,2.618
"631",31.5,12,0.07727,303,2.622
"632",31.55,12,0.07747,303,2.626
"633",31.6,12,0.07764,303,2.63
"634",31.65,12,0.0778,303,2.634
"635",31.7,12,0.07796,303,2.638
"636",31.75,12,0.07812,303,2.643
"637",31.8,12,0.07828,303,2.647
"638",31.85,12,0.07844,303,2.651
"639",31.9,12,0.0786,303,2.655
"640",31.95,12,0.07876,303,2.659
"641",32,12,0.07892,303,2.663
"642",32.05,12,0.07909,303,2.668
"643",32.1,12,0.07925,303,2.672
"644",32.15,12,0.07945,303,2.676
"645",32.2,12,0.07961,303,2.68
"646",32.25,12,0.07977,303,2.684
"647",32.3,12,0.07993,303,2.688
"648",32.35,12,0.08009,303,2.693
"649",32.4,12,0.08029,303,2.697
"650",32.45,12,0.08045,303,2.701
"651",32.5,12,0.08062,303,2.705
"652",32.55,12,0.08078,303,2.709
"653",32.6,12,0.08098,303,2.714
"654",32.65,12,0.08114,302,2.718
"655",32.7,12,0.0813,302,2.722
"656",32.75,12,0.0815,302,2.726
"657",32.8,12,0.08166,303,2.73
"658",32.85,12,0.08182,302,2.734
"659",32.9,12,0.08198,302,2.738
"660",32.95,12,0.08219,302,2.743
"661",33,12,0.08235,302,2.747
"662",33.05,12,0.08251,302,2.751
"663",33.1,12,0.08267,301,2.755
"664",33.15,12,0.08287,301,2.759
"665",33.2,12,0.08303,301,2.763
"666",33.25,12,0.08323,301,2.768
"667",33.3,12,0.08343,301,2.772
"668",33.35,12,0.08364,301,2.776
"669",33.4,12,0.08384,301,2.78
"670",33.45,12,0.08404,301,2.784
"671",33.5,12,0.08428,301,2.788
"672",33.55,12,0.08448,301,2.793
"673",33.6,12,0.08472,301,2.797
"674",33.65,12,0.08496,301,2.801
"675",33.7,12,0.08521,300,2.805
"676",33.75,12,0.08545,300,2.809
"677",33.8,12,0.08569,300,2.813
"678",33.85,12,0.08593,300,2.818
"679",33.9,12,0.08621,299,2.822
"680",33.95,12,0.08645,299,2.826
"681",34,12,0.08674,299,2.83
"682",34.05,12,0.08702,299,2.834
"683",34.1,12,0.0873,299,2.838
"684",34.15,12,0.08758,298,2.843
"685",34.2,12,0.0879,298,2.847
"686",34.25,12,0.08823,298,2.851
"687",34.3,12,0.08855,297,2.855
"688",34.35,12,0.08891,297,2.859
"689",34.4,11,0.08927,297,2.864
"690",34.45,11,0.08968,297,2.868
"691",34.5,11,0.09008,296,2.872
"692",34.55,11,0.09052,296,2.876
"693",34.6,11,0.09096,295,2.88
"694",34.65,11,0.09149,295,2.884
"695",34.7,11,0.09201,294,2.888
"696",34.75,11,0.09258,293,2.893
"697",34.8,11,0.09318,293,2.897
"698",34.85,11,0.09382,292,2.901
"699",34.9,11,0.09443,291,2.905
"700",34.95,11,0.09507,291,2.909
"701",35,11,0.09576,289,2.913
"702",35.05,11,0.09656,289,2.918
"703",35.1,11,0.09737,287,2.922
"704",35.15,11,0.09829,286,2.926
"705",35.2,11,0.09938,285,2.93
"706",35.25,11,0.10063,283,2.934
"707",35.3,11,0.10212,281,2.938
"708",35.35,11,0.10401,278,2.943
"709",35.4,11,0.10663,275,2.947
"710",35.45,11,0.10957,272,2.951
"711",35.5,10,0.1121,268,2.955
"712",35.55,10,0.1146,265,2.959
"713",35.6,10,0.11682,262,2.964
"714",35.65,10,0.11931,258,2.968
"715",35.7,10,0.12274,254,2.972
"716",35.75,10,0.12632,248,2.976
"717",35.8,9,0.12978,243,2.98
"718",35.85,9,0.13349,235,2.984
"719",35.9,8,0.13691,209,2.988
"720",35.95,8,0.13985,195,2.993
"721",36,7,0.14182,191,2.997
"722",36.05,7,0.14577,183,3.001
"723",36.1,7,0.15036,172,3.005
"724",36.15,6,214.74837,160,3.009

File: www/HIPS_Middle_WT1_NL2_FD60.csv
"","Time_sec","Tensile_Stress_MPa","Strain_m","Load_N","Extension_mm"
"1",0,0,6e-05,3,0
"2",0.05,0,6e-05,3,0.002
"3",0.1,0,6e-05,3,0.006
"4",0.15,0,6e-05,3,0.011
"5",0.2,0,6e-05,3,0.015
"6",0.25,0,8e-05,3,0.019
"7",0.3,0,0.00014,6,0.023
"8",0.35,0,0.00021,8,0.027
"9",0.4,0,0.00028,9,0.031
"10",0.45,0,0.00035,11,0.036
"11",0.5,1,0.00041,13,0.04
"12",0.55,1,0.00048,15,0.044
"13",0.6,1,0.00055,17,0.048
"14",0.65,1,0.00062,19,0.052
"15",0.7,1,0.00068,21,0.057
"16",0.75,1,0.00074,23,0.061
"17",0.8,1,0.00082,25,0.065
"18",0.85,1,0.00088,28,0.069
"19",0.9,1,0.00095,30,0.073
"20",0.95,1,0.00102,32,0.077
"21",1,1,0.00108,34,0.081
"22",1.05,1,0.00115,36,0.086
"23",1.1,1,0.00122,37,0.09
"24",1.15,2,0.00128,40,0.094
"25",1.2,2,0.00135,42,0.098
"26",1.25,2,0.00142,43,0.102
"27",1.3,2,0.00148,45,0.107
"28",1.35,2,0.00155,47,0.111
"29",1.4,2,0.00161,49,0.115
"30",1.45,2,0.00168,51,0.119
"31",1.5,2,0.00174,53,0.123
"32",1.55,2,0.00181,54,0.127
"33",1.6,2,0.00187,56,0.131
"34",1.65,2,0.00194,58,0.136
"35",1.7,2,0.002,60,0.14
"36",1.75,2,0.00207,62,0.144
"37",1.8,2,0.00213,64,0.148
"38",1.85,3,0.0022,66,0.152
"39",1.9,3,0.00226,68,0.156
"40",1.95,3,0.00233,70,0.161
"41",2,3,0.0024,72,0.165
"42",2.05,3,0.00246,74,0.169
"43",2.1,3,0.00252,75,0.173
"44",2.15,3,0.00259,77,0.177
"45",2.2,3,0.00265,79,0.181
"46",2.25,3,0.00272,81,0.186
"47",2.3,3,0.00278,83,0.19
"48",2.35,3,0.00285,85,0.194
"49",2.4,3,0.00291,87,0.198
"50",2.45,3,0.00298,89,0.202
"51",2.5,4,0.00304,91,0.207
"52",2.55,4,0.0031,93,0.211
"53",2.6,4,0.00317,94,0.215
"54",2.65,4,0.00323,96,0.219
"55",2.7,4,0.00329,97,0.223
"56",2.75,4,0.00335,99,0.227
"57",2.8,4,0.00341,101,0.231
"58",2.85,4,0.00348,103,0.236
"59",2.9,4,0.00354,105,0.24
"60",2.95,4,0.00361,107,0.244
"61",3,4,0.00367,109,0.248
"62",3.05,4,0.00374,111,0.252
"63",3.1,4,0.0038,112,0.257
"64",3.15,4,0.00386,114,0.261
"65",3.2,4,0.00393,116,0.265
"66",3.25,5,0.00399,118,0.269
"67",3.3,5,0.00405,119,0.273
"68",3.35,5,0.00411,121,0.277
"69",3.4,5,0.00418,123,0.281
"70",3.45,5,0.00424,125,0.286
"71",3.5,5,0.0043,127,0.29
"72",3.55,5,0.00437,129,0.294
"73",3.6,5,0.00443,130,0.298
"74",3.65,5,0.00449,132,0.302
"75",3.7,5,0.00455,134,0.307
"76",3.75,5,0.00461,136,0.311
"77",3.8,5,0.00467,138,0.315
"78",3.85,5,0.00474,140,0.319
"79",3.9,5,0.0048,142,0.323
"80",3.95,6,0.00487,143,0.327
"81",4,6,0.00493,145,0.331
"82",4.05,6,0.00499,147,0.336
"83",4.1,6,0.00506,148,0.34
"84",4.15,6,0.00512,150,0.344
"85",4.2,6,0.00518,152,0.348
"86",4.25,6,0.00525,154,0.352
"87",4.3,6,0.00531,156,0.357
"88",4.35,6,0.00537,158,0.361
"89",4.4,6,0.00544,160,0.365
"90",4.45,6,0.0055,161,0.369
"91",4.5,6,0.00556,163,0.373
"92",4.55,6,0.00563,165,0.377
"93",4.6,6,0.00569,166,0.381
"94",4.65,7,0.00575,168,0.386
"95",4.7,7,0.00581,170,0.39
"96",4.75,7,0.00588,172,0.394
"97",4.8,7,0.00594,174,0.398
"98",4.85,7,0.006,176,0.402
"99",4.9,7,0.00606,177,0.407
"100",4.95,7,0.00613,179,0.411
"101",5,7,0.00619,181,0.415
"102",5.05,7,0.00625,183,0.419
"103",5.1,7,0.00631,185,0.423
"104",5.15,7,0.00637,186,0.427
"105",5.2,7,0.00644,187,0.431
"106",5.25,7,0.0065,189,0.436
"107",5.3,7,0.00656,191,0.44
"108",5.35,7,0.00662,193,0.444
"109",5.4,8,0.00669,195,0.448
"110",5.45,8,0.00675,197,0.452
"111",5.5,8,0.00681,198,0.457
"112",5.55,8,0.00687,200,0.461
"113",5.6,8,0.00693,201,0.465
"114",5.65,8,0.00699,203,0.469
"115",5.7,8,0.00706,205,0.473
"116",5.75,8,0.00712,207,0.477
"117",5.8,8,0.00718,208,0.481
"118",5.85,8,0.00724,210,0.486
"119",5.9,8,0.00731,211,0.49
"120",5.95,8,0.00737,213,0.494
"121",6,8,0.00743,215,0.498
"122",6.05,8,0.00749,217,0.502
"123",6.1,8,0.00756,219,0.507
"124",6.15,9,0.00762,220,0.511
"125",6.2,9,0.00768,222,0.515
"126",6.25,9,0.00774,223,0.519
"127",6.3,9,0.00781,225,0.523
"128",6.35,9,0.00787,227,0.527
"129",6.4,9,0.00793,229,0.531
"130",6.45,9,0.008,230,0.536
"131",6.5,9,0.00806,232,0.54
"132",6.55,9,0.00812,234,0.544
"133",6.6,9,0.00818,236,0.548
"134",6.65,9,0.00825,237,0.552
"135",6.7,9,0.00831,238,0.556
"136",6.75,9,0.00838,240,0.561
"137",6.8,9,0.00844,242,0.565
"138",6.85,9,0.0085,244,0.569
"139",6.9,10,0.00856,246,0.573
"140",6.95,10,0.00863,247,0.577
"141",7,10,0.00869,249,0.581
"142",7.05,10,0.00875,250,0.586
"143",7.1,10,0.00881,252,0.59
"144",7.15,10,0.00888,254,0.594
"145",7.2,10,0.00894,255,0.598
"146",7.25,10,0.00901,257,0.602
"147",7.3,10,0.00907,258,0.607
"148",7.35,10,0.00913,260,0.611
"149",7.4,10,0.00919,261,0.615
"150",7.45,10,0.00926,263,0.619
"151",7.5,10,0.00932,264,0.623
"152",7.55,10,0.00939,266,0.627
"153",7.6,10,0.00945,268,0.631
"154",7.65,10,0.00951,269,0.636
"155",7.7,10,0.00958,270,0.64
"156",7.75,11,0.00964,272,0.644
"157",7.8,11,0.0097,274,0.648
"158",7.85,11,0.00977,275,0.652
"159",7.9,11,0.00983,277,0.656
"160",7.95,11,0.00989,279,0.661
"161",8,11,0.00996,280,0.665
"162",8.05,11,0.01002,281,0.669
"163",8.1,11,0.01008,283,0.673
"164",8.15,11,0.01015,285,0.677
"165",8.2,11,0.01021,286,0.681
"166",8.25,11,0.01028,287,0.686
"167",8.3,11,0.01034,289,0.69
"168",8.35,11,0.01041,290,0.694
"169",8.4,11,0.01047,291,0.698
"170",8.45,11,0.01053,293,0.702
"171",8.5,11,0.0106,294,0.707
"172",8.55,11,0.01067,296,0.711
"173",8.6,12,0.01073,297,0.715
"174",8.65,12,0.0108,299,0.719
"175",8.7,12,0.01086,300,0.723
"176",8.75,12,0.01093,301,0.727
"177",8.8,12,0.011,303,0.731
"178",8.85,12,0.01107,304,0.736
"179",8.9,12,0.01113,305,0.74
"180",8.95,12,0.0112,307,0.744
"181",9,12,0.01127,309,0.748
"182",9.05,12,0.01134,309,0.752
"183",9.1,12,0.0114,311,0.756
"184",9.15,12,0.01147,312,0.761
"185",9.2,12,0.01154,313,0.765
"186",9.25,12,0.01161,315,0.769
"187",9.3,12,0.01167,316,0.773
"188",9.35,12,0.01174,317,0.777
"189",9.4,12,0.01181,319,0.782
"190",9.45,12,0.01188,320,0.786
"191",9.5,12,0.01195,321,0.79
"192",9.55,12,0.01202,322,0.794
"193",9.6,13,0.01208,323,0.798
"194",9.65,13,0.01215,325,0.802
"195",9.7,13,0.01222,325,0.806
"196",9.75,13,0.01229,327,0.811
"197",9.8,13,0.01237,328,0.815
"198",9.85,13,0.01243,330,0.819
"199",9.9,13,0.01251,330,0.823
"200",9.95,13,0.01258,332,0.827
"201",10,13,0.01265,333,0.831
"202",10.05,13,0.01272,334,0.836
"203",10.1,13,0.0128,335,0.84
"204",10.15,13,0.01287,336,0.844
"205",10.2,13,0.01295,337,0.848
"206",10.25,13,0.01302,338,0.852
"207",10.3,13,0.01309,338,0.857
"208",10.35,13,0.01317,340,0.861
"209",10.4,13,0.01324,340,0.865
"210",10.45,13,0.01332,342,0.869
"211",10.5,13,0.0134,342,0.873
"212",10.55,13,0.01347,343,0.877
"213",10.6,13,0.01355,344,0.882
"214",10.65,13,0.01363,344,0.886
"215",10.7,13,0.01371,345,0.89
"216",10.75,13,0.0138,346,0.894
"217",10.8,13,0.01388,347,0.898
"218",10.85,13,0.01396,348,0.902
"219",10.9,13,0.01405,348,0.906
"220",10.95,13,0.01413,348,0.911
"221",11,14,0.01422,349,0.915
"222",11.05,14,0.01431,350,0.919
"223",11.1,14,0.01441,350,0.923
"224",11.15,14,0.0145,351,0.927
"225",11.2,14,0.01459,351,0.931
"226",11.25,14,0.01468,352,0.936
"227",11.3,14,0.01477,352,0.94
"228",11.35,14,0.01487,352,0.944
"229",11.4,14,0.01496,352,0.948
"230",11.45,14,0.01505,353,0.952
"231",11.5,14,0.01515,353,0.957
"232",11.55,14,0.01525,353,0.961
"233",11.6,14,0.01534,353,0.965
"234",11.65,14,0.01544,354,0.969
"235",11.7,14,0.01554,353,0.973
"236",11.75,14,0.01565,354,0.977
"237",11.8,14,0.01574,354,0.982
"238",11.85,14,0.01586,353,0.986
"239",11.9,14,0.01596,353,0.99
"240",11.95,14,0.01607,354,0.994
"241",12,14,0.01619,353,0.998
"242",12.05,14,0.0163,353,1.002
"243",12.1,14,0.01642,353,1.006
"244",12.15,14,0.01654,353,1.011
"245",12.2,14,0.01667,352,1.015
"246",12.25,14,0.0168,352,1.019
"247",12.3,14,0.01693,352,1.023
"248",12.35,14,0.01707,352,1.027
"249",12.4,14,0.0172,351,1.032
"250",12.45,14,0.01736,350,1.036
"251",12.5,14,0.01751,350,1.04
"252",12.55,14,0.01767,350,1.044
"253",12.6,14,0.01783,349,1.048
"254",12.65,13,0.018,348,1.052
"255",12.7,13,0.01818,348,1.057
"256",12.75,13,0.01836,348,1.061
"257",12.8,13,0.01856,347,1.065
"258",12.85,13,0.01876,346,1.069
"259",12.9,13,0.01897,346,1.073
"260",12.95,13,0.01917,345,1.077
"261",13,13,0.01938,344,1.081
"262",13.05,13,0.01959,343,1.086
"263",13.1,13,0.0198,343,1.09
"264",13.15,13,0.02001,342,1.094
"265",13.2,13,0.02023,341,1.098
"266",13.25,13,0.02044,340,1.102
"267",13.3,13,0.02065,340,1.107
"268",13.35,13,0.02085,339,1.111
"269",13.4,13,0.02106,338,1.115
"270",13.45,13,0.02126,338,1.119
"271",13.5,13,0.02145,337,1.123
"272",13.55,13,0.02166,336,1.127
"273",13.6,13,0.02185,336,1.132
"274",13.65,13,0.02204,336,1.136
"275",13.7,13,0.02223,335,1.14
"276",13.75,13,0.02241,334,1.144
"277",13.8,13,0.0226,334,1.148
"278",13.85,13,0.02278,333,1.152
"279",13.9,13,0.02295,332,1.156
"280",13.95,13,0.02314,332,1.161
"281",14,13,0.02331,332,1.165
"282",14.05,13,0.02348,332,1.169
"283",14.1,13,0.02365,331,1.173
"284",14.15,13,0.02382,330,1.177
"285",14.2,13,0.02399,330,1.182
"286",14.25,13,0.02415,330,1.186
"287",14.3,13,0.02432,329,1.19
"288",14.35,13,0.02448,329,1.194
"289",14.4,13,0.02464,328,1.198
"290",14.45,13,0.0248,328,1.202
"291",14.5,13,0.02496,328,1.206
"292",14.55,13,0.02511,327,1.211
"293",14.6,13,0.02526,326,1.215
"294",14.65,13,0.02541,326,1.219
"295",14.7,13,0.02556,326,1.223
"296",14.75,13,0.02571,325,1.227
"297",14.8,13,0.02586,325,1.231
"298",14.85,13,0.026,325,1.236
"299",14.9,13,0.02616,325,1.24
"300",14.95,13,0.0263,324,1.244
"301",15,13,0.02645,324,1.248
"302",15.05,13,0.02659,324,1.252
"303",15.1,13,0.02674,323,1.257
"304",15.15,13,0.02688,323,1.261
"305",15.2,13,0.02703,323,1.265
"306",15.25,13,0.02717,323,1.269
"307",15.3,13,0.02732,323,1.273
"308",15.35,12,0.02746,322,1.277
"309",15.4,12,0.0276,322,1.281
"310",15.45,12,0.02774,322,1.286
"311",15.5,12,0.02788,321,1.29
"312",15.55,12,0.02802,321,1.294
"313",15.6,12,0.02816,321,1.298
"314",15.65,12,0.0283,321,1.302
"315",15.7,12,0.02844,321,1.307
"316",15.75,12,0.02858,321,1.311
"317",15.8,12,0.02875,321,1.315
"318",15.85,12,0.02889,321,1.319
"319",15.9,12,0.02903,320,1.323
"320",15.95,12,0.02917,320,1.327
"321",16,12,0.02931,319,1.332
"322",16.05,12,0.02946,320,1.336
"323",16.1,12,0.02958,319,1.34
"324",16.15,12,0.02972,319,1.344
"325",16.2,12,0.02986,319,1.348
"326",16.25,12,0.03,319,1.352
"327",16.3,12,0.03014,319,1.356
"328",16.35,12,0.03026,319,1.361
"329",16.4,12,0.0304,319,1.365
"330",16.45,12,0.03054,319,1.369
"331",16.5,12,0.03068,318,1.373
"332",16.55,12,0.0308,318,1.377
"333",16.6,12,0.03095,318,1.382
"334",16.65,12,0.03109,318,1.386
"335",16.7,12,0.03121,318,1.39
"336",16.75,12,0.03135,318,1.394
"337",16.8,12,0.03149,317,1.398
"338",16.85,12,0.03161,317,1.402
"339",16.9,12,0.03175,317,1.406
"340",16.95,12,0.03189,317,1.411
"341",17,12,0.03203,317,1.415
"342",17.05,12,0.03215,317,1.419
"343",17.1,12,0.03229,317,1.423
"344",17.15,12,0.03244,317,1.427
"345",17.2,12,0.03256,317,1.431
"346",17.25,12,0.0327,317,1.436
"347",17.3,12,0.03284,317,1.44
"348",17.35,12,0.03296,317,1.444
"349",17.4,12,0.0331,317,1.448
"350",17.45,12,0.03324,316,1.452
"351",17.5,12,0.03338,316,1.457
"352",17.55,12,0.0335,316,1.461
"353",17.6,12,0.03364,316,1.465
"354",17.65,12,0.03378,316,1.469
"355",17.7,12,0.03391,316,1.473
"356",17.75,12,0.03405,315,1.477
"357",17.8,12,0.03419,316,1.481
"358",17.85,12,0.03431,316,1.486
"359",17.9,12,0.03445,315,1.49
"360",17.95,12,0.03459,315,1.494
"361",18,12,0.03471,315,1.498
"362",18.05,12,0.03485,315,1.502
"363",18.1,12,0.03499,315,1.506
"364",18.15,12,0.03511,315,1.511
"365",18.2,12,0.03525,315,1.515
"366",18.25,12,0.0354,315,1.519
"367",18.3,12,0.03552,315,1.523
"368",18.35,12,0.03566,315,1.527
"369",18.4,12,0.0358,315,1.532
"370",18.45,12,0.03592,315,1.536
"371",18.5,12,0.03606,315,1.54
"372",18.55,12,0.0362,315,1.544
"373",18.6,12,0.03632,315,1.548
"374",18.65,12,0.03646,315,1.552
"375",18.7,12,0.0366,314,1.556
"376",18.75,12,0.03672,314,1.561
"377",18.8,12,0.03686,314,1.565
"378",18.85,12,0.03701,314,1.569
"379",18.9,12,0.03713,314,1.573
"380",18.95,12,0.03727,314,1.577
"381",19,12,0.03741,314,1.582
"382",19.05,12,0.03753,314,1.586
"383",19.1,12,0.03767,314,1.59
"384",19.15,12,0.03781,313,1.594
"385",19.2,12,0.03793,314,1.598
"386",19.25,12,0.03807,313,1.602
"387",19.3,12,0.03821,313,1.607
"388",19.35,12,0.03833,313,1.611
"389",19.4,12,0.03848,313,1.615
"390",19.45,12,0.03862,313,1.619
"391",19.5,12,0.03874,313,1.623
"392",19.55,12,0.03888,313,1.627
"393",19.6,12,0.03902,313,1.631
"394",19.65,12,0.03914,313,1.636
"395",19.7,12,0.03928,313,1.64
"396",19.75,12,0.03942,313,1.644
"397",19.8,12,0.03954,313,1.648
"398",19.85,12,0.03968,313,1.652
"399",19.9,12,0.03982,313,1.657
"400",19.95,12,0.03997,313,1.661
"401",20,12,0.04009,313,1.665
"402",20.05,12,0.04023,313,1.669
"403",20.1,12,0.04037,313,1.673
"404",20.15,12,0.04051,313,1.677
"405",20.2,12,0.04065,313,1.681
"406",20.25,12,0.04077,313,1.686
"407",20.3,12,0.04091,313,1.69
"408",20.35,12,0.04105,313,1.694
"409",20.4,12,0.04117,312,1.698
"410",20.45,12,0.04131,312,1.702
"411",20.5,12,0.04144,312,1.706
"412",20.55,12,0.04158,312,1.711
"413",20.6,12,0.04172,312,1.715
"414",20.65,12,0.04184,312,1.719
"415",20.7,12,0.04198,312,1.723
"416",20.75,12,0.04212,312,1.727
"417",20.8,12,0.04224,312,1.732
"418",20.85,12,0.04238,312,1.736
"419",20.9,12,0.04252,312,1.74
"420",20.95,12,0.04264,311,1.744
"421",21,12,0.04278,312,1.748
"422",21.05,12,0.04293,311,1.752
"423",21.1,12,0.04305,311,1.756
"424",21.15,12,0.04319,311,1.761
"425",21.2,12,0.04333,311,1.765
"426",21.25,12,0.04347,311,1.769
"427",21.3,12,0.04359,311,1.773
"428",21.35,12,0.04373,311,1.777
"429",21.4,12,0.04387,311,1.781
"430",21.45,12,0.04399,311,1.786
"431",21.5,12,0.04413,311,1.79
"432",21.55,12,0.04425,311,1.794
"433",21.6,12,0.0444,311,1.798
"434",21.65,12,0.04454,311,1.802
"435",21.7,12,0.04466,311,1.807
"436",21.75,12,0.0448,311,1.811
"437",21.8,12,0.04494,311,1.815
"438",21.85,12,0.04506,311,1.819
"439",21.9,12,0.0452,311,1.823
"440",21.95,12,0.04534,311,1.827
"441",22,12,0.04546,311,1.831
"442",22.05,12,0.0456,311,1.836
"443",22.1,12,0.04574,311,1.84
"444",22.15,12,0.04588,311,1.844
"445",22.2,12,0.04601,311,1.848
"446",22.25,12,0.04615,311,1.852
"447",22.3,12,0.04629,311,1.857
"448",22.35,12,0.04643,311,1.861
"449",22.4,12,0.04655,311,1.865
"450",22.45,12,0.04669,311,1.869
"451",22.5,12,0.04683,310,1.873
"452",22.55,12,0.04695,311,1.877
"453",22.6,12,0.04709,310,1.882
"454",22.65,12,0.04723,310,1.886
"455",22.7,12,0.04735,311,1.89
"456",22.75,12,0.0475,311,1.894
"457",22.8,12,0.04764,310,1.898
"458",22.85,12,0.04776,310,1.902
"459",22.9,12,0.0479,310,1.906
"460",22.95,12,0.04804,310,1.911
"461",23,12,0.04816,310,1.915
"462",23.05,12,0.0483,310,1.919
"463",23.1,12,0.04844,310,1.923
"464",23.15,12,0.04856,310,1.927
"465",23.2,12,0.0487,310,1.932
"466",23.25,12,0.04884,310,1.936
"467",23.3,12,0.04897,309,1.94
"468",23.35,12,0.04911,309,1.944
"469",23.4,12,0.04925,310,1.948
"470",23.45,12,0.04937,310,1.952
"471",23.5,12,0.04951,309,1.957
"472",23.55,12,0.04965,310,1.961
"473",23.6,12,0.04977,310,1.965
"474",23.65,12,0.04991,309,1.969
"475",23.7,12,0.05003,309,1.973
"476",23.75,12,0.05017,309,1.977
"477",23.8,12,0.05031,309,1.982
"478",23.85,12,0.05044,309,1.986
"479",23.9,12,0.05058,309,1.99
"480",23.95,12,0.05072,309,1.994
"481",24,12,0.05084,309,1.998
"482",24.05,12,0.05098,309,2.002
"483",24.1,12,0.05112,309,2.007
"484",24.15,12,0.05124,309,2.011
"485",24.2,12,0.05138,309,2.015
"486",24.25,12,0.05152,309,2.019
"487",24.3,12,0.05166,309,2.023
"488",24.35,12,0.05178,309,2.027
"489",24.4,12,0.05192,309,2.031
"490",24.45,12,0.05207,309,2.036
"491",24.5,12,0.05219,309,2.04
"492",24.55,12,0.05233,309,2.044
"493",24.6,12,0.05247,309,2.048
"494",24.65,12,0.05259,309,2.052
"495",24.7,12,0.05273,309,2.056
"496",24.75,12,0.05285,309,2.061
"497",24.8,12,0.05299,309,2.065
"498",24.85,12,0.05313,309,2.069
"499",24.9,12,0.05325,309,2.073
"500",24.95,12,0.05339,309,2.077
"501",25,12,0.05354,309,2.081
"502",25.05,12,0.05368,309,2.086
"503",25.1,12,0.0538,309,2.09
"504",25.15,12,0.05394,309,2.094
"505",25.2,12,0.05408,309,2.098
"506",25.25,12,0.0542,309,2.102
"507",25.3,12,0.05434,309,2.107
"508",25.35,12,0.05448,309,2.111
"509",25.4,12,0.0546,309,2.115
"510",25.45,12,0.05474,309,2.119
"511",25.5,12,0.05486,308,2.123
"512",25.55,12,0.05501,309,2.127
"513",25.6,12,0.05515,309,2.132
"514",25.65,12,0.05527,308,2.136
"515",25.7,12,0.05541,308,2.14
"516",25.75,12,0.05555,308,2.144
"517",25.8,12,0.05567,308,2.148
"518",25.85,12,0.05581,308,2.152
"519",25.9,12,0.05595,308,2.157
"520",25.95,12,0.05607,308,2.161
"521",26,12,0.05621,308,2.165
"522",26.05,12,0.05635,308,2.169
"523",26.1,12,0.0565,309,2.173
"524",26.15,12,0.05662,308,2.177
"525",26.2,12,0.05676,308,2.181
"526",26.25,12,0.0569,308,2.186
"527",26.3,12,0.05704,308,2.19
"528",26.35,12,0.05716,308,2.194
"529",26.4,12,0.0573,308,2.198
"530",26.45,12,0.05744,308,2.202
"531",26.5,12,0.05758,308,2.206
"532",26.55,12,0.0577,308,2.211
"533",26.6,12,0.05784,308,2.215
"534",26.65,12,0.05799,308,2.219
"535",26.7,12,0.05811,308,2.223
"536",26.75,12,0.05825,308,2.227
"537",26.8,12,0.05839,308,2.232
"538",26.85,12,0.05853,308,2.236
"539",26.9,12,0.05865,308,2.24
"540",26.95,12,0.05879,308,2.244
"541",27,12,0.05893,308,2.248
"542",27.05,12,0.05907,308,2.252
"543",27.1,12,0.05919,307,2.257
"544",27.15,12,0.05933,307,2.261
"545",27.2,12,0.05948,308,2.265
"546",27.25,12,0.05962,308,2.269
"547",27.3,12,0.05974,307,2.273
"548",27.35,12,0.05988,307,2.277
"549",27.4,12,0.06002,307,2.282
"550",27.45,12,0.06016,307,2.286
"551",27.5,12,0.06028,307,2.29
"552",27.55,12,0.06042,307,2.294
"553",27.6,12,0.06056,307,2.298
"554",27.65,12,0.06068,307,2.302
"555",27.7,12,0.06082,307,2.306
"556",27.75,12,0.06097,307,2.311
"557",27.8,12,0.06109,307,2.315
"558",27.85,12,0.06123,307,2.319
"559",27.9,12,0.06137,307,2.323
"560",27.95,12,0.06151,307,2.327
"561",28,12,0.06163,307,2.331
"562",28.05,12,0.06177,307,2.336
"563",28.1,12,0.06191,307,2.34
"564",28.15,12,0.06203,307,2.344
"565",28.2,12,0.06217,307,2.348
"566",28.25,12,0.06231,307,2.352
"567",28.3,12,0.06245,307,2.356
"568",28.35,12,0.0626,307,2.361
"569",28.4,12,0.06272,307,2.365
"570",28.45,12,0.06286,307,2.369
"571",28.5,12,0.063,307,2.373
"572",28.55,12,0.06312,307,2.377
"573",28.6,12,0.06326,307,2.382
"574",28.65,12,0.0634,307,2.386
"575",28.7,12,0.06354,307,2.39
"576",28.75,12,0.06368,307,2.394
"577",28.8,12,0.0638,307,2.398
"578",28.85,12,0.06394,307,2.402
"579",28.9,12,0.06409,307,2.407
"580",28.95,12,0.06421,307,2.411
"581",29,12,0.06435,307,2.415
"582",29.05,12,0.06449,307,2.419
"583",29.1,12,0.06461,307,2.423
"584",29.15,12,0.06475,307,2.427
"585",29.2,12,0.06489,307,2.432
"586",29.25,12,0.06503,307,2.436
"587",29.3,12,0.06515,307,2.44
"588",29.35,12,0.06529,307,2.444
"589",29.4,12,0.06543,307,2.448
"590",29.45,12,0.06558,307,2.452
"591",29.5,12,0.0657,307,2.456
"592",29.55,12,0.06584,307,2.461
"593",29.6,12,0.06598,306,2.465
"594",29.65,12,0.0661,307,2.469
"595",29.7,12,0.06624,307,2.473
"596",29.75,12,0.06638,307,2.477
"597",29.8,12,0.06652,306,2.481
"598",29.85,12,0.06664,306,2.486
"599",29.9,12,0.06678,306,2.49
"600",29.95,12,0.06692,306,2.494
"601",30,12,0.06707,306,2.498
"602",30.05,12,0.06719,306,2.502
"603",30.1,12,0.06733,306,2.507
"604",30.15,12,0.06747,307,2.511
"605",30.2,12,0.06759,306,2.515
"606",30.25,12,0.06773,306,2.519
"607",30.3,12,0.06787,306,2.523
"608",30.35,12,0.06801,306,2.527
"609",30.4,12,0.06813,306,2.532
"610",30.45,12,0.06827,306,2.536
"611",30.5,12,0.06841,306,2.54
"612",30.55,12,0.06854,306,2.544
"613",30.6,12,0.06868,306,2.548
"614",30.65,12,0.06882,306,2.552
"615",30.7,12,0.06896,306,2.557
"616",30.75,12,0.06908,306,2.561
"617",30.8,12,0.06922,306,2.565
"618",30.85,12,0.06936,306,2.569
"619",30.9,12,0.06948,306,2.573
"620",30.95,12,0.06962,306,2.577
"621",31,12,0.06976,306,2.581
"622",31.05,12,0.06988,306,2.586
"623",31.1,12,0.07003,306,2.59
"624",31.15,12,0.07017,306,2.594
"625",31.2,12,0.07031,305,2.598
"626",31.25,12,0.07043,306,2.602
"627",31.3,12,0.07057,305,2.606
"628",31.35,12,0.07071,305,2.611
"629",31.4,12,0.07083,305,2.615
"630",31.45,12,0.07097,305,2.619
"631",31.5,12,0.07111,305,2.623
"632",31.55,12,0.07123,305,2.627
"633",31.6,12,0.07137,305,2.631
"634",31.65,12,0.07156,305,2.636
"635",31.7,12,0.07172,305,2.64
"636",31.75,12,0.07184,305,2.644
"637",31.8,12,0.07196,305,2.648
"638",31.85,12,0.07212,305,2.652
"639",31.9,12,0.07224,305,2.657
"640",31.95,12,0.07236,305,2.661
"641",32,12,0.07248,305,2.665
"642",32.05,12,0.07264,305,2.669
"643",32.1,12,0.07276,305,2.673
"644",32.15,12,0.07288,305,2.677
"645",32.2,12,0.07305,305,2.682
"646",32.25,12,0.07317,305,2.686
"647",32.3,12,0.07329,305,2.69
"648",32.35,12,0.07345,305,2.694
"649",32.4,12,0.07357,305,2.698
"650",32.45,12,0.07369,305,2.702
"651",32.5,12,0.07381,305,2.707
"652",32.55,12,0.07397,305,2.711
"653",32.6,12,0.07409,305,2.715
"654",32.65,12,0.07421,305,2.719
"655",32.7,12,0.07433,305,2.723
"656",32.75,12,0.0745,305,2.727
"657",32.8,12,0.07462,305,2.731
"658",32.85,12,0.07474,305,2.736
"659",32.9,12,0.07486,305,2.74
"660",32.95,12,0.07502,305,2.744
"661",33,12,0.07514,305,2.748
"662",33.05,12,0.07526,305,2.752
"663",33.1,12,0.07542,305,2.756
"664",33.15,12,0.07554,305,2.761
"665",33.2,12,0.07566,305,2.765
"666",33.25,12,0.07578,304,2.769
"667",33.3,12,0.0759,304,2.773
"668",33.35,12,0.07607,304,2.777
"669",33.4,12,0.07619,304,2.782
"670",33.45,12,0.07631,304,2.786
"671",33.5,12,0.07643,304,2.79
"672",33.55,12,0.07659,304,2.794
"673",33.6,12,0.07671,304,2.798
"674",33.65,12,0.07683,304,2.802
"675",33.7,12,0.07695,304,2.807
"676",33.75,12,0.07711,304,2.811
"677",33.8,12,0.07723,304,2.815
"678",33.85,12,0.07735,304,2.819
"679",33.9,12,0.07747,304,2.823
"680",33.95,12,0.0776,304,2.827
"681",34,12,0.07776,304,2.832
"682",34.05,12,0.07788,304,2.836
"683",34.1,12,0.078,304,2.84
"684",34.15,12,0.07812,304,2.844
"685",34.2,12,0.07824,303,2.848
"686",34.25,12,0.0784,304,2.852
"687",34.3,12,0.07852,304,2.856
"688",34.35,12,0.07864,304,2.861
"689",34.4,12,0.07876,304,2.865
"690",34.45,12,0.07892,304,2.869
"691",34.5,12,0.07905,304,2.873
"692",34.55,12,0.07917,303,2.877
"693",34.6,12,0.07929,303,2.881
"694",34.65,12,0.07941,303,2.886
"695",34.7,12,0.07953,303,2.89
"696",34.75,12,0.07969,303,2.894
"697",34.8,12,0.07981,303,2.898
"698",34.85,12,0.07993,303,2.902
"699",34.9,12,0.08005,303,2.906
"700",34.95,12,0.08017,303,2.911
"701",35,12,0.08033,303,2.915
"702",35.05,12,0.08045,303,2.919
"703",35.1,12,0.08058,303,2.923
"704",35.15,12,0.0807,303,2.927
"705",35.2,12,0.08082,303,2.932
"706",35.25,12,0.08094,303,2.936
"707",35.3,12,0.0811,303,2.94
"708",35.35,12,0.08122,303,2.944
"709",35.4,12,0.08134,303,2.948
"710",35.45,12,0.08146,303,2.952
"711",35.5,12,0.08158,303,2.957
"712",35.55,12,0.08174,303,2.961
"713",35.6,12,0.08186,303,2.965
"714",35.65,12,0.08198,303,2.969
"715",35.7,12,0.08211,303,2.973
"716",35.75,12,0.08223,303,2.977
"717",35.8,12,0.08235,303,2.982
"718",35.85,12,0.08247,303,2.986
"719",35.9,12,0.08263,303,2.99
"720",35.95,12,0.08275,303,2.994
"721",36,12,0.08287,303,2.998
"722",36.05,12,0.08299,303,3.002
"723",36.1,12,0.08311,303,3.006
"724",36.15,12,0.08327,303,3.011
"725",36.2,12,0.08339,303,3.015
"726",36.25,12,0.08351,303,3.019
"727",36.3,12,0.08364,303,3.023
"728",36.35,12,0.08376,303,3.027
"729",36.4,12,0.08388,303,3.031
"730",36.45,12,0.084,303,3.036
"731",36.5,12,0.08416,303,3.04
"732",36.55,12,0.08428,303,3.044
"733",36.6,12,0.0844,302,3.048
"734",36.65,12,0.08452,302,3.052
"735",36.7,12,0.08464,303,3.057
"736",36.75,12,0.08476,302,3.061
"737",36.8,12,0.08488,302,3.065
"738",36.85,12,0.085,302,3.069
"739",36.9,12,0.08517,302,3.073
"740",36.95,12,0.08529,302,3.077
"741",37,12,0.08541,302,3.082
"742",37.05,12,0.08553,303,3.086
"743",37.1,12,0.08565,303,3.09
"744",37.15,12,0.08577,302,3.094
"745",37.2,12,0.08593,302,3.098
"746",37.25,12,0.08605,302,3.102
"747",37.3,12,0.08617,302,3.107
"748",37.35,12,0.08629,302,3.111
"749",37.4,12,0.08641,302,3.115
"750",37.45,12,0.08658,302,3.119
"751",37.5,12,0.0867,302,3.123
"752",37.55,12,0.08682,302,3.127
"753",37.6,12,0.08694,302,3.131
"754",37.65,12,0.08706,302,3.136
"755",37.7,12,0.08718,302,3.14
"756",37.75,12,0.0873,302,3.144
"757",37.8,12,0.08746,302,3.148
"758",37.85,12,0.08758,302,3.152
"759",37.9,12,0.0877,302,3.156
"760",37.95,12,0.08782,302,3.161
"761",38,12,0.08794,301,3.165
"762",38.05,12,0.08811,302,3.169
"763",38.1,12,0.08823,302,3.173
"764",38.15,12,0.08835,302,3.177
"765",38.2,12,0.08847,302,3.181
"766",38.25,12,0.08863,301,3.186
"767",38.3,12,0.08875,302,3.19
"768",38.35,12,0.08887,301,3.194
"769",38.4,12,0.08903,301,3.198
"770",38.45,12,0.08915,301,3.202
"771",38.5,12,0.08927,301,3.207
"772",38.55,12,0.08943,301,3.211
"773",38.6,12,0.08956,301,3.215
"774",38.65,12,0.08968,301,3.219
"775",38.7,12,0.0898,301,3.223
"776",38.75,12,0.08996,301,3.227
"777",38.8,12,0.09008,301,3.232
"778",38.85,12,0.0902,301,3.236
"779",38.9,12,0.09036,301,3.24
"780",38.95,12,0.09048,301,3.244
"781",39,12,0.09064,301,3.248
"782",39.05,12,0.09076,301,3.252
"783",39.1,12,0.09088,301,3.257
"784",39.15,12,0.09104,301,3.261
"785",39.2,12,0.09117,301,3.265
"786",39.25,12,0.09133,301,3.269
"787",39.3,12,0.09145,301,3.273
"788",39.35,12,0.09161,301,3.277
"789",39.4,12,0.09173,301,3.281
"790",39.45,12,0.09189,301,3.286
"791",39.5,12,0.09201,301,3.29
"792",39.55,12,0.09217,301,3.294
"793",39.6,12,0.09229,301,3.298
"794",39.65,12,0.09245,301,3.302
"795",39.7,12,0.09258,301,3.306
"796",39.75,12,0.09274,301,3.311
"797",39.8,12,0.0929,301,3.315
"798",39.85,12,0.09302,301,3.319
"799",39.9,12,0.09318,301,3.323
"800",39.95,12,0.0933,301,3.327
"801",40,12,0.09346,301,3.332
"802",40.05,12,0.09358,300,3.336
"803",40.1,12,0.09374,300,3.34
"804",40.15,12,0.0939,301,3.344
"805",40.2,12,0.09402,300,3.348
"806",40.25,12,0.09419,301,3.352
"807",40.3,12,0.09435,300,3.356
"808",40.35,12,0.09447,300,3.361
"809",40.4,12,0.09463,300,3.365
"810",40.45,12,0.09479,300,3.369
"811",40.5,12,0.09491,300,3.373
"812",40.55,12,0.09507,300,3.377
"813",40.6,12,0.09523,300,3.381
"814",40.65,12,0.09539,300,3.386
"815",40.7,12,0.09555,300,3.39
"816",40.75,12,0.09568,299,3.394
"817",40.8,12,0.09584,300,3.398
"818",40.85,12,0.096,300,3.402
"819",40.9,12,0.09616,299,3.406
"820",40.95,12,0.09632,299,3.411
"821",41,12,0.09648,300,3.415
"822",41.05,12,0.09664,299,3.419
"823",41.1,12,0.0968,300,3.423
"824",41.15,12,0.09696,299,3.427
"825",41.2,12,0.09713,299,3.431
"826",41.25,12,0.09729,299,3.436
"827",41.3,12,0.09745,299,3.44
"828",41.35,12,0.09761,299,3.444
"829",41.4,12,0.09777,299,3.448
"830",41.45,12,0.09793,299,3.452
"831",41.5,12,0.09813,299,3.456
"832",41.55,12,0.09829,299,3.461
"833",41.6,12,0.09845,299,3.465
"834",41.65,12,0.09866,299,3.469
"835",41.7,12,0.09882,299,3.473
"836",41.75,12,0.09902,299,3.477
"837",41.8,12,0.09918,299,3.481
"838",41.85,12,0.09938,299,3.486
"839",41.9,12,0.09954,299,3.49
"840",41.95,12,0.09974,298,3.494
"841",42,12,0.0999,299,3.498
"842",42.05,12,0.10011,299,3.502
"843",42.1,12,0.10031,298,3.507
"844",42.15,12,0.10047,299,3.511
"845",42.2,12,0.10067,298,3.515
"846",42.25,12,0.10087,298,3.519
"847",42.3,12,0.10103,298,3.523
"848",42.35,12,0.10123,298,3.527
"849",42.4,12,0.10143,298,3.531
"850",42.45,12,0.10164,297,3.536
"851",42.5,12,0.1018,297,3.54
"852",42.55,12,0.102,297,3.544
"853",42.6,12,0.1022,297,3.548
"854",42.65,12,0.1024,297,3.552
"855",42.7,12,0.1026,297,3.556
"856",42.75,11,0.1028,297,3.561
"857",42.8,11,0.103,297,3.565
"858",42.85,11,0.10321,297,3.569
"859",42.9,11,0.10341,297,3.573
"860",42.95,11,0.10361,297,3.577
"861",43,11,0.10385,297,3.581
"862",43.05,11,0.10405,296,3.586
"863",43.1,11,0.10425,296,3.59
"864",43.15,11,0.10449,296,3.594
"865",43.2,11,0.1047,296,3.598
"866",43.25,11,0.10494,296,3.602
"867",43.3,11,0.10518,296,3.607
"868",43.35,11,0.10538,296,3.611
"869",43.4,11,0.10562,295,3.615
"870",43.45,11,0.10586,295,3.619
"871",43.5,11,0.10611,295,3.623
"872",43.55,11,0.10639,295,3.627
"873",43.6,11,0.10663,295,3.632
"874",43.65,11,0.10687,295,3.636
"875",43.7,11,0.10715,295,3.64
"876",43.75,11,0.10739,295,3.644
"877",43.8,11,0.10768,295,3.648
"878",43.85,11,0.10796,294,3.652
"879",43.9,11,0.10824,294,3.656
"880",43.95,11,0.10852,294,3.661
"881",44,11,0.1088,294,3.665
"882",44.05,11,0.10913,293,3.669
"883",44.1,11,0.10945,293,3.673
"884",44.15,11,0.10973,293,3.677
"885",44.2,11,0.11005,293,3.681
"886",44.25,11,0.11037,293,3.686
"887",44.3,11,0.1107,293,3.69
"888",44.35,11,0.11102,292,3.694
"889",44.4,11,0.11138,292,3.698
"890",44.45,11,0.1117,291,3.702
"891",44.5,11,0.11206,291,3.706
"892",44.55,11,0.11243,291,3.711
"893",44.6,11,0.11279,291,3.715
"894",44.65,11,0.11319,290,3.719
"895",44.7,11,0.11359,289,3.723
"896",44.75,11,0.11404,289,3.727
"897",44.8,11,0.11448,288,3.731
"898",44.85,11,0.11492,287,3.736
"899",44.9,11,0.11537,287,3.74
"900",44.95,11,0.11585,286,3.744
"901",45,11,0.11633,284,3.748
"902",45.05,11,0.1169,282,3.752
"903",45.1,6,0.10244,144,3.756
