Repository: melyndaschreiber/Stress_and_Strain

# Stress_and_Strain
This is a an open-source dataset including the stress and strain of 3D printed parts.

File: www/PLA_Middle_WT2_NL4_FD30.csv
"","Time_sec","Tensile_Stress_MPa","Strain_m","Load_N","Extension_mm"
"1",0,0,7e-05,6,0
"2",0.05,0,7e-05,6,0.003
"3",0.1,0,7e-05,6,0.007
"4",0.15,0,8e-05,7,0.011
"5",0.2,0,0.00014,10,0.015
"6",0.25,1,2e-04,14,0.019
"7",0.3,1,0.00026,18,0.024
"8",0.35,1,0.00031,21,0.028
"9",0.4,1,0.00037,25,0.032
"10",0.45,1,0.00043,29,0.036
"11",0.5,1,0.00049,33,0.04
"12",0.55,1,0.00054,36,0.044
"13",0.6,2,6e-04,40,0.048
"14",0.65,2,0.00066,44,0.053
"15",0.7,2,0.00071,47,0.057
"16",0.75,2,0.00077,50,0.061
"17",0.8,2,0.00083,54,0.065
"18",0.85,2,0.00089,58,0.069
"19",0.9,2,0.00094,62,0.073
"20",0.95,3,0.001,65,0.078
"21",1,3,0.00106,68,0.082
"22",1.05,3,0.00111,72,0.086
"23",1.1,3,0.00116,76,0.09
"24",1.15,3,0.00122,79,0.094
"25",1.2,3,0.00128,83,0.098
"26",1.25,3,0.00133,87,0.103
"27",1.3,3,0.00139,90,0.107
"28",1.35,4,0.00144,94,0.111
"29",1.4,4,0.0015,97,0.115
"30",1.45,4,0.00155,101,0.119
"31",1.5,4,0.00161,104,0.123
"32",1.55,4,0.00166,107,0.128
"33",1.6,4,0.00172,111,0.132
"34",1.65,4,0.00177,115,0.136
"35",1.7,5,0.00182,118,0.14
"36",1.75,5,0.00187,121,0.144
"37",1.8,5,0.00192,125,0.148
"38",1.85,5,0.00198,128,0.153
"39",1.9,5,0.00203,132,0.157
"40",1.95,5,0.00209,135,0.161
"41",2,5,0.00214,138,0.165
"42",2.05,6,0.00219,142,0.169
"43",2.1,6,0.00224,145,0.173
"44",2.15,6,0.0023,149,0.178
"45",2.2,6,0.00235,152,0.182
"46",2.25,6,0.0024,156,0.186
"47",2.3,6,0.00245,158,0.19
"48",2.35,6,0.00251,162,0.194
"49",2.4,6,0.00256,165,0.198
"50",2.45,7,0.00262,169,0.203
"51",2.5,7,0.00267,172,0.207
"52",2.55,7,0.00273,176,0.211
"53",2.6,7,0.00278,179,0.215
"54",2.65,7,0.00283,183,0.219
"55",2.7,7,0.00289,186,0.223
"56",2.75,7,0.00295,189,0.228
"57",2.8,7,0.003,193,0.232
"58",2.85,8,0.00306,196,0.236
"59",2.9,8,0.00312,199,0.24
"60",2.95,8,0.00317,203,0.244
"61",3,8,0.00323,207,0.248
"62",3.05,8,0.00329,210,0.253
"63",3.1,8,0.00334,213,0.257
"64",3.15,8,0.00339,217,0.261
"65",3.2,9,0.00345,220,0.265
"66",3.25,9,0.00351,223,0.269
"67",3.3,9,0.00356,227,0.273
"68",3.35,9,0.00362,230,0.278
"69",3.4,9,0.00367,234,0.282
"70",3.45,9,0.00372,237,0.286
"71",3.5,9,0.00378,240,0.29
"72",3.55,9,0.00383,244,0.294
"73",3.6,10,0.00389,247,0.298
"74",3.65,10,0.00394,250,0.303
"75",3.7,10,0.004,254,0.307
"76",3.75,10,0.00405,257,0.311
"77",3.8,10,0.0041,260,0.315
"78",3.85,10,0.00416,263,0.319
"79",3.9,10,0.00421,266,0.323
"80",3.95,10,0.00426,270,0.328
"81",4,11,0.00432,273,0.332
"82",4.05,11,0.00437,277,0.336
"83",4.1,11,0.00443,280,0.34
"84",4.15,11,0.00449,283,0.344
"85",4.2,11,0.00454,287,0.348
"86",4.25,11,0.00459,290,0.353
"87",4.3,11,0.00465,293,0.357
"88",4.35,11,0.0047,296,0.361
"89",4.4,12,0.00476,299,0.365
"90",4.45,12,0.00481,302,0.369
"91",4.5,12,0.00486,305,0.373
"92",4.55,12,0.00491,309,0.378
"93",4.6,12,0.00496,312,0.382
"94",4.65,12,0.00502,315,0.386
"95",4.7,12,0.00507,318,0.39
"96",4.75,12,0.00513,321,0.394
"97",4.8,13,0.00518,325,0.398
"98",4.85,13,0.00523,328,0.403
"99",4.9,13,0.00529,331,0.407
"100",4.95,13,0.00534,334,0.411
"101",5,13,0.0054,338,0.415
"102",5.05,13,0.00545,341,0.419
"103",5.1,13,0.0055,344,0.423
"104",5.15,13,0.00556,347,0.428
"105",5.2,14,0.00561,350,0.432
"106",5.25,14,0.00567,354,0.436
"107",5.3,14,0.00572,357,0.44
"108",5.35,14,0.00577,360,0.444
"109",5.4,14,0.00583,363,0.448
"110",5.45,14,0.00588,366,0.453
"111",5.5,14,0.00594,370,0.457
"112",5.55,14,0.00599,372,0.461
"113",5.6,15,0.00604,376,0.465
"114",5.65,15,0.0061,379,0.469
"115",5.7,15,0.00615,382,0.473
"116",5.75,15,0.00621,385,0.478
"117",5.8,15,0.00626,389,0.482
"118",5.85,15,0.00631,391,0.486
"119",5.9,15,0.00637,395,0.49
"120",5.95,15,0.00642,398,0.494
"121",6,16,0.00647,401,0.498
"122",6.05,16,0.00653,404,0.503
"123",6.1,16,0.00658,407,0.507
"124",6.15,16,0.00663,410,0.511
"125",6.2,16,0.00669,413,0.515
"126",6.25,16,0.00674,417,0.519
"127",6.3,16,0.00679,419,0.524
"128",6.35,16,0.00685,423,0.528
"129",6.4,17,0.0069,426,0.532
"130",6.45,17,0.00695,429,0.536
"131",6.5,17,0.007,432,0.54
"132",6.55,17,0.00705,435,0.544
"133",6.6,17,0.00711,438,0.548
"134",6.65,17,0.00716,441,0.553
"135",6.7,17,0.00721,444,0.557
"136",6.75,17,0.00726,447,0.561
"137",6.8,17,0.00732,450,0.565
"138",6.85,18,0.00737,454,0.569
"139",6.9,18,0.00743,457,0.574
"140",6.95,18,0.00748,460,0.578
"141",7,18,0.00753,463,0.582
"142",7.05,18,0.00759,466,0.586
"143",7.1,18,0.00764,469,0.59
"144",7.15,18,0.0077,472,0.594
"145",7.2,18,0.00775,475,0.598
"146",7.25,19,0.0078,478,0.603
"147",7.3,19,0.00786,481,0.607
"148",7.35,19,0.00791,484,0.611
"149",7.4,19,0.00796,487,0.615
"150",7.45,19,0.00802,491,0.619
"151",7.5,19,0.00807,493,0.623
"152",7.55,19,0.00812,496,0.628
"153",7.6,19,0.00817,499,0.632
"154",7.65,19,0.00823,503,0.636
"155",7.7,20,0.00828,505,0.64
"156",7.75,20,0.00834,508,0.644
"157",7.8,20,0.00839,511,0.648
"158",7.85,20,0.00844,514,0.653
"159",7.9,20,0.0085,517,0.657
"160",7.95,20,0.00855,520,0.661
"161",8,20,0.00861,523,0.665
"162",8.05,20,0.00866,527,0.669
"163",8.1,21,0.00871,530,0.674
"164",8.15,21,0.00877,533,0.678
"165",8.2,21,0.00882,536,0.682
"166",8.25,21,0.00887,538,0.686
"167",8.3,21,0.00892,541,0.69
"168",8.35,21,0.00897,544,0.694
"169",8.4,21,0.00902,547,0.698
"170",8.45,21,0.00908,550,0.703
"171",8.5,21,0.00913,553,0.707
"172",8.55,22,0.00918,556,0.711
"173",8.6,22,0.00924,559,0.715
"174",8.65,22,0.00929,562,0.719
"175",8.7,22,0.00934,564,0.723
"176",8.75,22,0.00939,568,0.728
"177",8.8,22,0.00945,570,0.732
"178",8.85,22,0.0095,574,0.736
"179",8.9,22,0.00956,576,0.74
"180",8.95,22,0.00961,579,0.744
"181",9,23,0.00966,583,0.748
"182",9.05,23,0.00972,585,0.753
"183",9.1,23,0.00977,589,0.757
"184",9.15,23,0.00983,591,0.761
"185",9.2,23,0.00988,594,0.765
"186",9.25,23,0.00993,597,0.769
"187",9.3,23,0.00998,600,0.774
"188",9.35,23,0.01003,603,0.778
"189",9.4,23,0.01009,605,0.782
"190",9.45,24,0.01014,608,0.786
"191",9.5,24,0.01019,611,0.79
"192",9.55,24,0.01024,614,0.794
"193",9.6,24,0.0103,617,0.798
"194",9.65,24,0.01035,619,0.803
"195",9.7,24,0.01041,622,0.807
"196",9.75,24,0.01046,625,0.811
"197",9.8,24,0.01051,628,0.815
"198",9.85,24,0.01057,632,0.819
"199",9.9,25,0.01062,634,0.823
"200",9.95,25,0.01067,637,0.828
"201",10,25,0.01073,640,0.832
"202",10.05,25,0.01078,643,0.836
"203",10.1,25,0.01084,646,0.84
"204",10.15,25,0.01089,648,0.844
"205",10.2,25,0.01094,652,0.848
"206",10.25,25,0.011,654,0.853
"207",10.3,25,0.01105,657,0.857
"208",10.35,26,0.0111,660,0.861
"209",10.4,26,0.01116,662,0.865
"210",10.45,26,0.01121,666,0.869
"211",10.5,26,0.01126,668,0.874
"212",10.55,26,0.01131,670,0.878
"213",10.6,26,0.01136,674,0.882
"214",10.65,26,0.01142,677,0.886
"215",10.7,26,0.01146,679,0.89
"216",10.75,26,0.01152,682,0.894
"217",10.8,27,0.01157,685,0.898
"218",10.85,27,0.01163,687,0.903
"219",10.9,27,0.01168,690,0.907
"220",10.95,27,0.01173,693,0.911
"221",11,27,0.01179,696,0.915
"222",11.05,27,0.01184,699,0.919
"223",11.1,27,0.01189,701,0.923
"224",11.15,27,0.01194,704,0.928
"225",11.2,27,0.012,707,0.932
"226",11.25,27,0.01205,709,0.936
"227",11.3,28,0.0121,712,0.94
"228",11.35,28,0.01216,715,0.944
"229",11.4,28,0.01221,717,0.948
"230",11.45,28,0.01226,720,0.953
"231",11.5,28,0.01232,723,0.957
"232",11.55,28,0.01237,726,0.961
"233",11.6,28,0.01242,728,0.965
"234",11.65,28,0.01247,731,0.969
"235",11.7,28,0.01252,734,0.974
"236",11.75,29,0.01258,736,0.978
"237",11.8,29,0.01263,739,0.982
"238",11.85,29,0.01268,742,0.986
"239",11.9,29,0.01274,744,0.99
"240",11.95,29,0.01279,747,0.994
"241",12,29,0.01285,750,0.998
"242",12.05,29,0.0129,752,1.003
"243",12.1,29,0.01295,755,1.007
"244",12.15,29,0.013,758,1.011
"245",12.2,29,0.01306,760,1.015
"246",12.25,30,0.01311,763,1.019
"247",12.3,30,0.01317,766,1.023
"248",12.35,30,0.01322,768,1.028
"249",12.4,30,0.01327,770,1.032
"250",12.45,30,0.01332,773,1.036
"251",12.5,30,0.01338,776,1.04
"252",12.55,30,0.01343,779,1.044
"253",12.6,30,0.01348,781,1.048
"254",12.65,30,0.01353,783,1.053
"255",12.7,30,0.01358,786,1.057
"256",12.75,31,0.01363,789,1.061
"257",12.8,31,0.01369,791,1.065
"258",12.85,31,0.01374,793,1.069
"259",12.9,31,0.0138,796,1.074
"260",12.95,31,0.01385,799,1.078
"261",13,31,0.0139,801,1.082
"262",13.05,31,0.01395,804,1.086
"263",13.1,31,0.01401,807,1.09
"264",13.15,31,0.01406,809,1.094
"265",13.2,31,0.01411,811,1.098
"266",13.25,32,0.01417,814,1.103
"267",13.3,32,0.01422,817,1.107
"268",13.35,32,0.01427,819,1.111
"269",13.4,32,0.01434,821,1.115
"270",13.45,32,0.01438,824,1.119
"271",13.5,32,0.01444,826,1.124
"272",13.55,32,0.0145,829,1.128
"273",13.6,32,0.01454,831,1.132
"274",13.65,32,0.01459,834,1.136
"275",13.7,32,0.01465,836,1.14
"276",13.75,32,0.0147,838,1.144
"277",13.8,33,0.01475,841,1.148
"278",13.85,33,0.0148,843,1.153
"279",13.9,33,0.01486,846,1.157
"280",13.95,33,0.01491,848,1.161
"281",14,33,0.01496,850,1.165
"282",14.05,33,0.01502,853,1.169
"283",14.1,33,0.01508,856,1.173
"284",14.15,33,0.01512,858,1.178
"285",14.2,33,0.01518,860,1.182
"286",14.25,33,0.01523,862,1.186
"287",14.3,34,0.01529,865,1.19
"288",14.35,34,0.01534,867,1.194
"289",14.4,34,0.01539,870,1.198
"290",14.45,34,0.01545,872,1.203
"291",14.5,34,0.01549,874,1.207
"292",14.55,34,0.01555,876,1.211
"293",14.6,34,0.0156,879,1.215
"294",14.65,34,0.01566,881,1.219
"295",14.7,34,0.0157,884,1.224
"296",14.75,34,0.01576,886,1.228
"297",14.8,34,0.01582,889,1.232
"298",14.85,35,0.01587,891,1.236
"299",14.9,35,0.01592,893,1.24
"300",14.95,35,0.01597,895,1.244
"301",15,35,0.01603,897,1.248
"302",15.05,35,0.01607,900,1.253
"303",15.1,35,0.01613,902,1.257
"304",15.15,35,0.01619,904,1.261
"305",15.2,35,0.01624,907,1.265
"306",15.25,35,0.01629,909,1.269
"307",15.3,35,0.01635,911,1.274
"308",15.35,35,0.0164,913,1.278
"309",15.4,35,0.01645,915,1.282
"310",15.45,36,0.01651,917,1.286
"311",15.5,36,0.01656,920,1.29
"312",15.55,36,0.01661,922,1.294
"313",15.6,36,0.01666,924,1.298
"314",15.65,36,0.01672,926,1.303
"315",15.7,36,0.01677,928,1.307
"316",15.75,36,0.01682,931,1.311
"317",15.8,36,0.01688,933,1.315
"318",15.85,36,0.01693,935,1.319
"319",15.9,36,0.01698,938,1.323
"320",15.95,36,0.01704,940,1.328
"321",16,36,0.01709,942,1.332
"322",16.05,37,0.01715,944,1.336
"323",16.1,37,0.0172,946,1.34
"324",16.15,37,0.01726,948,1.344
"325",16.2,37,0.01731,950,1.348
"326",16.25,37,0.01737,952,1.353
"327",16.3,37,0.01742,954,1.357
"328",16.35,37,0.01748,957,1.361
"329",16.4,37,0.01753,959,1.365
"330",16.45,37,0.01759,961,1.369
"331",16.5,37,0.01765,963,1.373
"332",16.55,37,0.01769,965,1.378
"333",16.6,37,0.01775,967,1.382
"334",16.65,38,0.01781,969,1.386
"335",16.7,38,0.01786,971,1.39
"336",16.75,38,0.01792,974,1.394
"337",16.8,38,0.01797,976,1.398
"338",16.85,38,0.01802,977,1.403
"339",16.9,38,0.01808,979,1.407
"340",16.95,38,0.01814,982,1.411
"341",17,38,0.01819,984,1.415
"342",17.05,38,0.01824,986,1.419
"343",17.1,38,0.0183,988,1.424
"344",17.15,38,0.01836,990,1.428
"345",17.2,38,0.01841,992,1.432
"346",17.25,39,0.01847,994,1.436
"347",17.3,39,0.01852,995,1.44
"348",17.35,39,0.01858,997,1.444
"349",17.4,39,0.01864,999,1.448
"350",17.45,39,0.01869,1001,1.453
"351",17.5,39,0.01875,1003,1.457
"352",17.55,39,0.0188,1005,1.461
"353",17.6,39,0.01886,1007,1.465
"354",17.65,39,0.01892,1009,1.469
"355",17.7,39,0.01897,1011,1.474
"356",17.75,39,0.01903,1013,1.478
"357",17.8,39,0.01909,1015,1.482
"358",17.85,39,0.01914,1016,1.486
"359",17.9,39,0.0192,1018,1.49
"360",17.95,40,0.01926,1020,1.494
"361",18,40,0.01931,1022,1.499
"362",18.05,40,0.01937,1023,1.503
"363",18.1,40,0.01943,1025,1.507
"364",18.15,40,0.01949,1027,1.511
"365",18.2,40,0.01955,1029,1.515
"366",18.25,40,0.0196,1031,1.519
"367",18.3,40,0.01966,1033,1.523
"368",18.35,40,0.01972,1034,1.528
"369",18.4,40,0.01978,1036,1.532
"370",18.45,40,0.01984,1038,1.536
"371",18.5,40,0.0199,1040,1.54
"372",18.55,40,0.01996,1042,1.544
"373",18.6,40,0.02002,1043,1.549
"374",18.65,40,0.02008,1045,1.553
"375",18.7,41,0.02014,1047,1.557
"376",18.75,41,0.0202,1048,1.561
"377",18.8,41,0.02025,1050,1.565
"378",18.85,41,0.02032,1052,1.569
"379",18.9,41,0.02038,1053,1.573
"380",18.95,41,0.02044,1054,1.578
"381",19,41,0.0205,1056,1.582
"382",19.05,41,0.02056,1058,1.586
"383",19.1,41,0.02062,1059,1.59
"384",19.15,41,0.02069,1061,1.594
"385",19.2,41,0.02075,1062,1.598
"386",19.25,41,0.02081,1064,1.603
"387",19.3,41,0.02087,1065,1.607
"388",19.35,41,0.02093,1066,1.611
"389",19.4,41,0.021,1068,1.615
"390",19.45,41,0.02106,1069,1.619
"391",19.5,42,0.02112,1071,1.624
"392",19.55,42,0.02118,1072,1.628
"393",19.6,42,0.02125,1074,1.632
"394",19.65,42,0.02132,1075,1.636
"395",19.7,42,0.02138,1076,1.64
"396",19.75,42,0.02145,1077,1.644
"397",19.8,42,0.02151,1079,1.648
"398",19.85,42,0.02158,1080,1.653
"399",19.9,42,0.02164,1081,1.657
"400",19.95,42,0.0217,1083,1.661
"401",20,42,0.02178,1084,1.665
"402",20.05,42,0.02184,1085,1.669
"403",20.1,42,0.02191,1086,1.674
"404",20.15,42,0.02198,1087,1.678
"405",20.2,42,0.02205,1088,1.682
"406",20.25,42,0.02212,1089,1.686
"407",20.3,42,0.02219,1090,1.69
"408",20.35,42,0.02226,1091,1.694
"409",20.4,42,0.02233,1092,1.699
"410",20.45,42,0.0224,1093,1.703
"411",20.5,42,0.02248,1094,1.707
"412",20.55,42,0.02255,1095,1.711
"413",20.6,42,0.02263,1095,1.715
"414",20.65,42,0.0227,1096,1.719
"415",20.7,42,0.02278,1097,1.723
"416",20.75,43,0.02286,1097,1.728
"417",20.8,43,0.02293,1098,1.732
"418",20.85,43,0.02301,1099,1.736
"419",20.9,43,0.02309,1099,1.74
"420",20.95,43,0.02317,1099,1.744
"421",21,43,0.02325,1100,1.749
"422",21.05,43,0.02333,1101,1.753
"423",21.1,43,0.02342,1101,1.757
"424",21.15,43,0.02351,1101,1.761
"425",21.2,43,0.02359,1102,1.765
"426",21.25,43,0.02368,1102,1.769
"427",21.3,43,0.02377,1102,1.774
"428",21.35,43,0.02386,1102,1.778
"429",21.4,43,0.02395,1103,1.782
"430",21.45,43,0.02404,1103,1.786
"431",21.5,43,0.02414,1103,1.79
"432",21.55,43,0.02423,1103,1.794
"433",21.6,43,0.02433,1103,1.798
"434",21.65,43,0.02443,1103,1.803
"435",21.7,43,0.02453,1102,1.807
"436",21.75,43,0.02464,1102,1.811
"437",21.8,43,0.02475,1102,1.815
"438",21.85,43,0.02485,1101,1.819
"439",21.9,43,0.02497,1101,1.824
"440",21.95,43,0.02508,1101,1.828
"441",22,43,0.0252,1100,1.832
"442",22.05,43,0.02531,1100,1.836
"443",22.1,43,0.02544,1099,1.84
"444",22.15,43,0.02556,1099,1.844
"445",22.2,43,0.02569,1098,1.848
"446",22.25,43,0.02582,1098,1.853
"447",22.3,42,0.02595,1097,1.857
"448",22.35,42,0.02609,1097,1.861
"449",22.4,42,0.02622,1096,1.865
"450",22.45,42,0.02636,1095,1.869
"451",22.5,42,0.0265,1094,1.873
"452",22.55,42,0.02664,1093,1.878
"453",22.6,42,0.02679,1093,1.882
"454",22.65,42,0.02694,1092,1.886
"455",22.7,42,0.02708,1091,1.89
"456",22.75,42,0.02724,1091,1.894
"457",22.8,42,0.02739,1089,1.899
"458",22.85,42,0.02754,1089,1.903
"459",22.9,42,0.0277,1087,1.907
"460",22.95,42,0.02785,1087,1.911
"461",23,42,0.028,1086,1.915
"462",23.05,42,0.02816,1085,1.919
"463",23.1,42,0.02832,1084,1.923
"464",23.15,42,0.02848,1083,1.928
"465",23.2,42,0.02864,1082,1.932
"466",23.25,42,0.02883,1081,1.936
"467",23.3,42,0.02899,1080,1.94
"468",23.35,42,0.02915,1079,1.944
"469",23.4,42,0.02931,1079,1.949
"470",23.45,42,0.02948,1077,1.953
"471",23.5,42,0.02964,1076,1.957
"472",23.55,42,0.0298,1075,1.961
"473",23.6,42,0.02996,1074,1.965
"474",23.65,42,0.03012,1072,1.969
"475",23.7,42,0.03028,1072,1.974
"476",23.75,41,0.03046,1070,1.978
"477",23.8,41,0.03062,1070,1.982
"478",23.85,41,0.03078,1068,1.986
"479",23.9,41,0.03095,1068,1.99
"480",23.95,41,0.03111,1066,1.994
"481",24,41,0.03129,1066,1.998
"482",24.05,41,0.03145,1064,2.003
"483",24.1,41,0.03163,1064,2.007
"484",24.15,41,0.03179,1062,2.011
"485",24.2,41,0.03195,1062,2.015
"486",24.25,41,0.03213,1061,2.019
"487",24.3,41,0.03229,1060,2.023
"488",24.35,41,0.03248,1058,2.028
"489",24.4,41,0.03264,1058,2.032
"490",24.45,41,0.03282,1056,2.036
"491",24.5,41,0.03298,1056,2.04
"492",24.55,41,0.03316,1054,2.044
"493",24.6,41,0.03332,1054,2.049
"494",24.65,41,0.0335,1052,2.053
"495",24.7,41,0.03366,1051,2.057
"496",24.75,41,0.03382,1050,2.061
"497",24.8,41,0.03401,1050,2.065
"498",24.85,41,0.03417,1048,2.069
"499",24.9,41,0.03435,1048,2.074
"500",24.95,41,0.03451,1046,2.078
"501",25,41,0.03469,1046,2.082
"502",25.05,40,0.03485,1044,2.086
"503",25.1,40,0.03503,1044,2.09
"504",25.15,40,0.03519,1042,2.094
"505",25.2,40,0.03537,1042,2.099
"506",25.25,40,0.03554,1040,2.103
"507",25.3,40,0.03572,1040,2.107
"508",25.35,40,0.03588,1038,2.111
"509",25.4,40,0.03606,1037,2.115
"510",25.45,40,0.03624,1036,2.119
"511",25.5,40,0.0364,1035,2.123
"512",25.55,40,0.03658,1034,2.128
"513",25.6,40,0.03674,1033,2.132
"514",25.65,40,0.03693,1032,2.136
"515",25.7,40,0.03709,1031,2.14
"516",25.75,40,0.03727,1030,2.144
"517",25.8,40,0.03743,1029,2.148
"518",25.85,40,0.03761,1027,2.153
"519",25.9,40,0.03779,1027,2.157
"520",25.95,40,0.03797,1025,2.161
"521",26,40,0.03817,1024,2.165
"522",26.05,40,0.03838,1023,2.169
"523",26.1,40,0.03862,1021,2.173
"524",26.15,39,0.03888,1019,2.178
"525",26.2,39,0.03916,1017,2.182
"526",26.25,39,0.03944,1014,2.186
"527",26.3,39,0.03976,1011,2.19
"528",26.35,39,0.04019,1006,2.194
"529",26.4,39,0.04067,1001,2.199
"530",26.45,38,0.04135,991,2.203
"531",26.5,19,0.04135,482,2.207

File: www/PLA_Middle_WT2_NL4_FD60.csv
"","Time_sec","Tensile_Stress_MPa","Strain_m","Load_N","Extension_mm"
"1",0,0,4e-05,9,0
"2",0.05,0,4e-05,9,0.003
"3",0.1,0,4e-05,9,0.007
"4",0.15,0,4e-05,9,0.011
"5",0.2,0,4e-05,9,0.015
"6",0.25,0,7e-05,11,0.019
"7",0.3,1,0.00013,15,0.024
"8",0.35,1,0.00019,19,0.028
"9",0.4,1,0.00024,22,0.032
"10",0.45,1,3e-04,26,0.036
"11",0.5,1,0.00036,30,0.04
"12",0.55,1,0.00041,34,0.044
"13",0.6,1,0.00047,38,0.049
"14",0.65,2,0.00053,42,0.053
"15",0.7,2,0.00059,46,0.057
"16",0.75,2,0.00065,50,0.061
"17",0.8,2,7e-04,54,0.065
"18",0.85,2,0.00076,58,0.069
"19",0.9,2,0.00082,62,0.074
"20",0.95,3,0.00088,65,0.078
"21",1,3,0.00094,69,0.082
"22",1.05,3,0.001,73,0.086
"23",1.1,3,0.00106,77,0.09
"24",1.15,3,0.00112,81,0.094
"25",1.2,3,0.00117,85,0.099
"26",1.25,3,0.00123,89,0.103
"27",1.3,4,0.00129,93,0.107
"28",1.35,4,0.00134,96,0.111
"29",1.4,4,0.0014,100,0.115
"30",1.45,4,0.00146,104,0.119
"31",1.5,4,0.00152,107,0.124
"32",1.55,4,0.00157,111,0.128
"33",1.6,4,0.00163,115,0.132
"34",1.65,5,0.00169,119,0.136
"35",1.7,5,0.00175,123,0.14
"36",1.75,5,0.00181,127,0.144
"37",1.8,5,0.00186,130,0.149
"38",1.85,5,0.00192,134,0.153
"39",1.9,5,0.00198,138,0.157
"40",1.95,5,0.00204,142,0.161
"41",2,6,0.00209,146,0.165
"42",2.05,6,0.00215,149,0.169
"43",2.1,6,0.00221,153,0.174
"44",2.15,6,0.00227,156,0.178
"45",2.2,6,0.00232,160,0.182
"46",2.25,6,0.00236,163,0.186
"47",2.3,6,0.00242,167,0.19
"48",2.35,7,0.00247,170,0.194
"49",2.4,7,0.00253,174,0.199
"50",2.45,7,0.00259,178,0.203
"51",2.5,7,0.00264,181,0.207
"52",2.55,7,0.0027,185,0.211
"53",2.6,7,0.00275,189,0.215
"54",2.65,7,0.00281,193,0.219
"55",2.7,8,0.00287,196,0.224
"56",2.75,8,0.00293,200,0.228
"57",2.8,8,0.00298,203,0.232
"58",2.85,8,0.00304,207,0.236
"59",2.9,8,0.00309,211,0.24
"60",2.95,8,0.00315,214,0.244
"61",3,8,0.00321,218,0.249
"62",3.05,9,0.00326,221,0.253
"63",3.1,9,0.00332,225,0.257
"64",3.15,9,0.00337,229,0.261
"65",3.2,9,0.00343,232,0.265
"66",3.25,9,0.00349,236,0.269
"67",3.3,9,0.00354,240,0.274
"68",3.35,9,0.0036,243,0.278
"69",3.4,10,0.00365,247,0.282
"70",3.45,10,0.0037,250,0.286
"71",3.5,10,0.00376,254,0.29
"72",3.55,10,0.00382,258,0.294
"73",3.6,10,0.00387,261,0.299
"74",3.65,10,0.00393,264,0.303
"75",3.7,10,0.00399,268,0.307
"76",3.75,11,0.00404,272,0.311
"77",3.8,11,0.0041,276,0.315
"78",3.85,11,0.00416,279,0.319
"79",3.9,11,0.00421,283,0.324
"80",3.95,11,0.00426,287,0.328
"81",4,11,0.00432,290,0.332
"82",4.05,11,0.00437,293,0.336
"83",4.1,11,0.00443,297,0.34
"84",4.15,12,0.00449,300,0.344
"85",4.2,12,0.00454,304,0.349
"86",4.25,12,0.0046,307,0.353
"87",4.3,12,0.00465,311,0.357
"88",4.35,12,0.00471,314,0.361
"89",4.4,12,0.00476,318,0.365
"90",4.45,12,0.00482,321,0.369
"91",4.5,13,0.00487,325,0.374
"92",4.55,13,0.00493,329,0.378
"93",4.6,13,0.00499,332,0.382
"94",4.65,13,0.00504,336,0.386
"95",4.7,13,0.0051,339,0.39
"96",4.75,13,0.00515,342,0.394
"97",4.8,13,0.00521,346,0.399
"98",4.85,14,0.00527,350,0.403
"99",4.9,14,0.00532,353,0.407
"100",4.95,14,0.00538,356,0.411
"101",5,14,0.00543,360,0.415
"102",5.05,14,0.00549,363,0.419
"103",5.1,14,0.00554,367,0.424
"104",5.15,14,0.00559,370,0.428
"105",5.2,14,0.00565,374,0.432
"106",5.25,15,0.0057,377,0.436
"107",5.3,15,0.00576,381,0.44
"108",5.35,15,0.00581,384,0.444
"109",5.4,15,0.00586,387,0.449
"110",5.45,15,0.00592,391,0.453
"111",5.5,15,0.00598,394,0.457
"112",5.55,15,0.00603,397,0.461
"113",5.6,16,0.00608,401,0.465
"114",5.65,16,0.00614,404,0.469
"115",5.7,16,0.00619,407,0.474
"116",5.75,16,0.00625,411,0.478
"117",5.8,16,0.00631,415,0.482
"118",5.85,16,0.00636,418,0.486
"119",5.9,16,0.00641,421,0.49
"120",5.95,16,0.00647,425,0.494
"121",6,17,0.00652,428,0.499
"122",6.05,17,0.00658,432,0.503
"123",6.1,17,0.00663,435,0.507
"124",6.15,17,0.00668,438,0.511
"125",6.2,17,0.00674,442,0.515
"126",6.25,17,0.00679,444,0.519
"127",6.3,17,0.00685,448,0.524
"128",6.35,17,0.0069,451,0.528
"129",6.4,18,0.00695,454,0.532
"130",6.45,18,0.00701,458,0.536
"131",6.5,18,0.00706,461,0.54
"132",6.55,18,0.00712,464,0.544
"133",6.6,18,0.00717,468,0.549
"134",6.65,18,0.00722,470,0.553
"135",6.7,18,0.00727,474,0.557
"136",6.75,18,0.00732,477,0.561
"137",6.8,19,0.00738,481,0.565
"138",6.85,19,0.00743,484,0.569
"139",6.9,19,0.00749,487,0.574
"140",6.95,19,0.00754,491,0.578
"141",7,19,0.0076,494,0.582
"142",7.05,19,0.00765,497,0.586
"143",7.1,19,0.0077,500,0.59
"144",7.15,20,0.00776,503,0.594
"145",7.2,20,0.00781,507,0.599
"146",7.25,20,0.00786,509,0.603
"147",7.3,20,0.00792,513,0.607
"148",7.35,20,0.00797,516,0.611
"149",7.4,20,0.00803,519,0.615
"150",7.45,20,0.00808,523,0.619
"151",7.5,20,0.00813,525,0.624
"152",7.55,20,0.00819,529,0.628
"153",7.6,21,0.00824,532,0.632
"154",7.65,21,0.0083,535,0.636
"155",7.7,21,0.00835,539,0.64
"156",7.75,21,0.0084,542,0.644
"157",7.8,21,0.00846,546,0.649
"158",7.85,21,0.00851,548,0.653
"159",7.9,21,0.00856,552,0.657
"160",7.95,22,0.00862,555,0.661
"161",8,22,0.00867,558,0.665
"162",8.05,22,0.00873,561,0.669
"163",8.1,22,0.00878,564,0.674
"164",8.15,22,0.00883,568,0.678
"165",8.2,22,0.00889,570,0.682
"166",8.25,22,0.00894,573,0.686
"167",8.3,22,0.00899,576,0.69
"168",8.35,22,0.00905,579,0.694
"169",8.4,23,0.0091,583,0.699
"170",8.45,23,0.00915,586,0.703
"171",8.5,23,0.00921,589,0.707
"172",8.55,23,0.00926,592,0.711
"173",8.6,23,0.00931,595,0.715
"174",8.65,23,0.00937,599,0.719
"175",8.7,23,0.00942,601,0.724
"176",8.75,23,0.00948,605,0.728
"177",8.8,24,0.00953,608,0.732
"178",8.85,24,0.00958,611,0.736
"179",8.9,24,0.00964,614,0.74
"180",8.95,24,0.0097,617,0.744
"181",9,24,0.00974,620,0.749
"182",9.05,24,0.0098,623,0.753
"183",9.1,24,0.00985,626,0.757
"184",9.15,24,0.00991,630,0.761
"185",9.2,25,0.00996,633,0.765
"186",9.25,25,0.01002,636,0.769
"187",9.3,25,0.01007,638,0.774
"188",9.35,25,0.01012,642,0.778
"189",9.4,25,0.01018,645,0.782
"190",9.45,25,0.01023,648,0.786
"191",9.5,25,0.01028,651,0.79
"192",9.55,25,0.01034,654,0.794
"193",9.6,25,0.01039,657,0.799
"194",9.65,26,0.01045,660,0.803
"195",9.7,26,0.0105,663,0.807
"196",9.75,26,0.01055,666,0.811
"197",9.8,26,0.01061,669,0.815
"198",9.85,26,0.01066,672,0.819
"199",9.9,26,0.01072,675,0.824
"200",9.95,26,0.01077,678,0.828
"201",10,26,0.01082,681,0.832
"202",10.05,27,0.01088,684,0.836
"203",10.1,27,0.01093,687,0.84
"204",10.15,27,0.01098,690,0.844
"205",10.2,27,0.01103,693,0.849
"206",10.25,27,0.01109,695,0.853
"207",10.3,27,0.01114,698,0.857
"208",10.35,27,0.01119,701,0.861
"209",10.4,27,0.01125,704,0.865
"210",10.45,27,0.0113,707,0.869
"211",10.5,28,0.01135,710,0.874
"212",10.55,28,0.0114,713,0.878
"213",10.6,28,0.01146,716,0.882
"214",10.65,28,0.01151,719,0.886
"215",10.7,28,0.01156,722,0.89
"216",10.75,28,0.01163,725,0.894
"217",10.8,28,0.01168,728,0.899
"218",10.85,28,0.01173,731,0.903
"219",10.9,28,0.01179,734,0.907
"220",10.95,29,0.01184,737,0.911
"221",11,29,0.0119,740,0.915
"222",11.05,29,0.01195,743,0.919
"223",11.1,29,0.01201,746,0.924
"224",11.15,29,0.01206,748,0.928
"225",11.2,29,0.01212,752,0.932
"226",11.25,29,0.01217,754,0.936
"227",11.3,29,0.01222,757,0.94
"228",11.35,29,0.01228,760,0.944
"229",11.4,30,0.01233,762,0.949
"230",11.45,30,0.01239,766,0.953
"231",11.5,30,0.01244,768,0.957
"232",11.55,30,0.01249,771,0.961
"233",11.6,30,0.01254,774,0.965
"234",11.65,30,0.0126,777,0.969
"235",11.7,30,0.01266,780,0.974
"236",11.75,30,0.01271,783,0.978
"237",11.8,30,0.01276,785,0.982
"238",11.85,31,0.01282,789,0.986
"239",11.9,31,0.01287,791,0.99
"240",11.95,31,0.01293,794,0.994
"241",12,31,0.01298,797,0.999
"242",12.05,31,0.01304,799,1.003
"243",12.1,31,0.01309,803,1.007
"244",12.15,31,0.01314,805,1.011
"245",12.2,31,0.0132,807,1.015
"246",12.25,31,0.01325,811,1.019
"247",12.3,32,0.0133,813,1.024
"248",12.35,32,0.01336,816,1.028
"249",12.4,32,0.01341,819,1.032
"250",12.45,32,0.01347,821,1.036
"251",12.5,32,0.01352,824,1.04
"252",12.55,32,0.01357,827,1.044
"253",12.6,32,0.01363,830,1.049
"254",12.65,32,0.01368,832,1.053
"255",12.7,32,0.01374,836,1.057
"256",12.75,32,0.01379,838,1.061
"257",12.8,33,0.01384,841,1.065
"258",12.85,33,0.0139,843,1.069
"259",12.9,33,0.01395,846,1.074
"260",12.95,33,0.01401,849,1.078
"261",13,33,0.01406,852,1.082
"262",13.05,33,0.01412,854,1.086
"263",13.1,33,0.01417,857,1.09
"264",13.15,33,0.01423,860,1.094
"265",13.2,33,0.01428,862,1.099
"266",13.25,34,0.01434,865,1.103
"267",13.3,34,0.0144,868,1.107
"268",13.35,34,0.01446,870,1.111
"269",13.4,34,0.0145,872,1.115
"270",13.45,34,0.01456,875,1.119
"271",13.5,34,0.01462,878,1.124
"272",13.55,34,0.01467,881,1.128
"273",13.6,34,0.01472,883,1.132
"274",13.65,34,0.01478,886,1.136
"275",13.7,34,0.01483,889,1.14
"276",13.75,35,0.01489,891,1.144
"277",13.8,35,0.01495,894,1.149
"278",13.85,35,0.015,896,1.153
"279",13.9,35,0.01505,899,1.157
"280",13.95,35,0.01511,901,1.161
"281",14,35,0.01516,904,1.165
"282",14.05,35,0.01521,906,1.169
"283",14.1,35,0.01527,909,1.174
"284",14.15,35,0.01533,911,1.178
"285",14.2,35,0.01538,914,1.182
"286",14.25,36,0.01543,917,1.186
"287",14.3,36,0.01549,919,1.19
"288",14.35,36,0.01554,921,1.194
"289",14.4,36,0.01559,924,1.199
"290",14.45,36,0.01565,927,1.203
"291",14.5,36,0.0157,929,1.207
"292",14.55,36,0.01576,932,1.211
"293",14.6,36,0.01582,934,1.215
"294",14.65,36,0.01587,937,1.219
"295",14.7,36,0.01592,939,1.224
"296",14.75,36,0.01598,942,1.228
"297",14.8,37,0.01603,944,1.232
"298",14.85,37,0.01608,946,1.236
"299",14.9,37,0.01614,949,1.24
"300",14.95,37,0.0162,951,1.244
"301",15,37,0.01625,954,1.249
"302",15.05,37,0.01631,956,1.253
"303",15.1,37,0.01636,958,1.257
"304",15.15,37,0.01641,961,1.261
"305",15.2,37,0.01647,964,1.265
"306",15.25,37,0.01653,966,1.269
"307",15.3,38,0.01658,968,1.274
"308",15.35,38,0.01664,970,1.278
"309",15.4,38,0.01669,973,1.282
"310",15.45,38,0.01674,975,1.286
"311",15.5,38,0.0168,978,1.29
"312",15.55,38,0.01686,980,1.294
"313",15.6,38,0.01691,983,1.299
"314",15.65,38,0.01696,985,1.303
"315",15.7,38,0.01703,987,1.307
"316",15.75,38,0.01708,989,1.311
"317",15.8,38,0.01713,992,1.315
"318",15.85,39,0.01719,994,1.319
"319",15.9,39,0.01724,997,1.324
"320",15.95,39,0.0173,999,1.328
"321",16,39,0.01736,1001,1.332
"322",16.05,39,0.01741,1003,1.336
"323",16.1,39,0.01746,1005,1.34
"324",16.15,39,0.01752,1008,1.344
"325",16.2,39,0.01757,1010,1.349
"326",16.25,39,0.01763,1013,1.353
"327",16.3,39,0.01769,1015,1.357
"328",16.35,39,0.01774,1017,1.361
"329",16.4,39,0.0178,1019,1.365
"330",16.45,40,0.01785,1021,1.369
"331",16.5,40,0.01791,1023,1.374
"332",16.55,40,0.01796,1025,1.378
"333",16.6,40,0.01802,1028,1.382
"334",16.65,40,0.01807,1030,1.386
"335",16.7,40,0.01813,1032,1.39
"336",16.75,40,0.01818,1034,1.394
"337",16.8,40,0.01824,1037,1.399
"338",16.85,40,0.01831,1039,1.403
"339",16.9,40,0.01835,1041,1.407
"340",16.95,40,0.01841,1043,1.411
"341",17,40,0.01847,1045,1.415
"342",17.05,41,0.01852,1048,1.419
"343",17.1,41,0.01858,1050,1.424
"344",17.15,41,0.01864,1052,1.428
"345",17.2,41,0.01869,1054,1.432
"346",17.25,41,0.01876,1056,1.436
"347",17.3,41,0.01881,1058,1.44
"348",17.35,41,0.01887,1060,1.444
"349",17.4,41,0.01893,1062,1.449
"350",17.45,41,0.01898,1064,1.453
"351",17.5,41,0.01904,1066,1.457
"352",17.55,41,0.01909,1068,1.461
"353",17.6,41,0.01915,1070,1.465
"354",17.65,42,0.01921,1072,1.469
"355",17.7,42,0.01926,1074,1.474
"356",17.75,42,0.01933,1076,1.478
"357",17.8,42,0.01938,1079,1.482
"358",17.85,42,0.01944,1081,1.486
"359",17.9,42,0.01951,1083,1.49
"360",17.95,42,0.01956,1084,1.494
"361",18,42,0.01962,1086,1.499
"362",18.05,42,0.01967,1088,1.503
"363",18.1,42,0.01974,1090,1.507
"364",18.15,42,0.0198,1092,1.511
"365",18.2,42,0.01985,1094,1.515
"366",18.25,42,0.01991,1095,1.519
"367",18.3,43,0.01996,1097,1.524
"368",18.35,43,0.02003,1099,1.528
"369",18.4,43,0.02009,1101,1.532
"370",18.45,43,0.02014,1103,1.536
"371",18.5,43,0.02021,1105,1.54
"372",18.55,43,0.02026,1107,1.544
"373",18.6,43,0.02033,1109,1.549
"374",18.65,43,0.02038,1110,1.553
"375",18.7,43,0.02044,1112,1.557
"376",18.75,43,0.0205,1114,1.561
"377",18.8,43,0.02057,1115,1.565
"378",18.85,43,0.02062,1117,1.569
"379",18.9,43,0.02069,1119,1.574
"380",18.95,43,0.02075,1121,1.578
"381",19,44,0.02081,1123,1.582
"382",19.05,44,0.02087,1125,1.586
"383",19.1,44,0.02093,1126,1.59
"384",19.15,44,0.021,1128,1.594
"385",19.2,44,0.02106,1130,1.599
"386",19.25,44,0.02112,1131,1.603
"387",19.3,44,0.02118,1133,1.607
"388",19.35,44,0.02125,1134,1.611
"389",19.4,44,0.0213,1136,1.615
"390",19.45,44,0.02137,1137,1.619
"391",19.5,44,0.02143,1139,1.624
"392",19.55,44,0.02149,1140,1.628
"393",19.6,44,0.02156,1142,1.632
"394",19.65,44,0.02162,1144,1.636
"395",19.7,44,0.02169,1145,1.64
"396",19.75,44,0.02175,1146,1.644
"397",19.8,44,0.02182,1148,1.649
"398",19.85,45,0.02188,1149,1.653
"399",19.9,45,0.02195,1151,1.657
"400",19.95,45,0.02201,1152,1.661
"401",20,45,0.02207,1153,1.665
"402",20.05,45,0.02214,1155,1.67
"403",20.1,45,0.0222,1156,1.674
"404",20.15,45,0.02228,1157,1.678
"405",20.2,45,0.02234,1158,1.682
"406",20.25,45,0.0224,1160,1.686
"407",20.3,45,0.02248,1161,1.69
"408",20.35,45,0.02254,1162,1.694
"409",20.4,45,0.02261,1163,1.699
"410",20.45,45,0.02268,1164,1.703
"411",20.5,45,0.02274,1165,1.707
"412",20.55,45,0.02282,1166,1.711
"413",20.6,45,0.02289,1168,1.715
"414",20.65,45,0.02296,1168,1.72
"415",20.7,45,0.02303,1170,1.724
"416",20.75,45,0.02311,1170,1.728
"417",20.8,45,0.02318,1171,1.732
"418",20.85,45,0.02326,1172,1.736
"419",20.9,45,0.02333,1173,1.74
"420",20.95,45,0.0234,1174,1.744
"421",21,46,0.02348,1174,1.749
"422",21.05,46,0.02356,1175,1.753
"423",21.1,46,0.02364,1176,1.757
"424",21.15,46,0.02372,1176,1.761
"425",21.2,46,0.0238,1177,1.765
"426",21.25,46,0.02388,1177,1.769
"427",21.3,46,0.02396,1178,1.774
"428",21.35,46,0.02404,1178,1.778
"429",21.4,46,0.02413,1179,1.782
"430",21.45,46,0.02422,1179,1.786
"431",21.5,46,0.0243,1179,1.79
"432",21.55,46,0.02439,1180,1.794
"433",21.6,46,0.02448,1180,1.799
"434",21.65,46,0.02457,1180,1.803
"435",21.7,46,0.02467,1180,1.807
"436",21.75,46,0.02476,1180,1.811
"437",21.8,46,0.02486,1180,1.815
"438",21.85,46,0.02497,1180,1.82
"439",21.9,46,0.02506,1180,1.824
"440",21.95,46,0.02518,1180,1.828
"441",22,46,0.02528,1179,1.832
"442",22.05,46,0.02539,1178,1.836
"443",22.1,46,0.02551,1178,1.84
"444",22.15,46,0.02563,1178,1.844
"445",22.2,46,0.02574,1177,1.849
"446",22.25,46,0.02587,1176,1.853
"447",22.3,46,0.02599,1176,1.857
"448",22.35,46,0.02612,1174,1.861
"449",22.4,45,0.02625,1174,1.865
"450",22.45,45,0.02638,1172,1.87
"451",22.5,45,0.02651,1171,1.874
"452",22.55,45,0.02665,1170,1.878
"453",22.6,45,0.02679,1168,1.882
"454",22.65,45,0.02692,1167,1.886
"455",22.7,45,0.02706,1165,1.89
"456",22.75,45,0.02719,1164,1.894
"457",22.8,45,0.02733,1162,1.899
"458",22.85,45,0.02745,1160,1.903
"459",22.9,45,0.02757,1156,1.907
"460",22.95,45,0.02766,1153,1.911
"461",23,44,0.0277,1146,1.915
"462",23.05,4,0.00312,101,1.919

File: www/PLA_Right_WT1_NL2_FD30.csv
"","Time_sec","Tensile_Stress_MPa","Strain_m","Load_N","Extension_mm"
"1",0,0,-2e-05,6,0
"2",0.05,0,-1e-05,6,0.002
"3",0.1,0,-2e-05,6,0.007
"4",0.15,0,-1e-05,6,0.011
"5",0.2,0,6e-05,8,0.015
"6",0.25,0,0.00012,11,0.019
"7",0.3,0,0.00017,13,0.023
"8",0.35,1,0.00023,15,0.027
"9",0.4,1,0.00029,18,0.032
"10",0.45,1,0.00034,20,0.036
"11",0.5,1,0.00039,23,0.04
"12",0.55,1,0.00045,25,0.044
"13",0.6,1,5e-04,28,0.048
"14",0.65,1,0.00055,30,0.052
"15",0.7,1,6e-04,32,0.057
"16",0.75,1,0.00066,34,0.061
"17",0.8,1,0.00071,36,0.065
"18",0.85,2,0.00076,39,0.069
"19",0.9,2,0.00081,41,0.073
"20",0.95,2,0.00087,43,0.077
"21",1,2,0.00091,45,0.082
"22",1.05,2,0.00097,48,0.086
"23",1.1,2,0.00102,50,0.09
"24",1.15,2,0.00107,52,0.094
"25",1.2,2,0.00112,54,0.098
"26",1.25,2,0.00117,56,0.103
"27",1.3,2,0.00122,59,0.107
"28",1.35,2,0.00128,61,0.111
"29",1.4,2,0.00133,63,0.115
"30",1.45,3,0.00138,66,0.119
"31",1.5,3,0.00143,68,0.123
"32",1.55,3,0.00148,70,0.127
"33",1.6,3,0.00153,72,0.132
"34",1.65,3,0.00158,74,0.136
"35",1.7,3,0.00163,77,0.14
"36",1.75,3,0.00168,79,0.144
"37",1.8,3,0.00174,81,0.148
"38",1.85,3,0.00179,83,0.152
"39",1.9,3,0.00184,85,0.157
"40",1.95,3,0.00189,87,0.161
"41",2,3,0.00194,90,0.165
"42",2.05,4,0.00199,92,0.169
"43",2.1,4,0.00204,95,0.173
"44",2.15,4,0.00209,97,0.177
"45",2.2,4,0.00215,99,0.182
"46",2.25,4,0.0022,101,0.186
"47",2.3,4,0.00225,103,0.19
"48",2.35,4,0.0023,105,0.194
"49",2.4,4,0.00235,107,0.198
"50",2.45,4,0.0024,109,0.202
"51",2.5,4,0.00246,111,0.207
"52",2.55,4,0.00251,113,0.211
"53",2.6,4,0.00256,116,0.215
"54",2.65,5,0.00261,118,0.219
"55",2.7,5,0.00267,121,0.223
"56",2.75,5,0.00271,123,0.227
"57",2.8,5,0.00277,125,0.232
"58",2.85,5,0.00281,127,0.236
"59",2.9,5,0.00287,129,0.24
"60",2.95,5,0.00292,131,0.244
"61",3,5,0.00297,134,0.248
"62",3.05,5,0.00302,136,0.253
"63",3.1,5,0.00307,138,0.257
"64",3.15,5,0.00312,140,0.261
"65",3.2,5,0.00317,142,0.265
"66",3.25,6,0.00323,144,0.269
"67",3.3,6,0.00327,146,0.273
"68",3.35,6,0.00332,148,0.277
"69",3.4,6,0.00337,150,0.282
"70",3.45,6,0.00342,152,0.286
"71",3.5,6,0.00348,154,0.29
"72",3.55,6,0.00353,156,0.294
"73",3.6,6,0.00358,158,0.298
"74",3.65,6,0.00363,161,0.303
"75",3.7,6,0.00368,162,0.307
"76",3.75,6,0.00373,165,0.311
"77",3.8,6,0.00378,167,0.315
"78",3.85,7,0.00383,169,0.319
"79",3.9,7,0.00389,171,0.323
"80",3.95,7,0.00393,173,0.327
"81",4,7,0.00399,175,0.332
"82",4.05,7,0.00404,177,0.336
"83",4.1,7,0.00409,179,0.34
"84",4.15,7,0.00414,182,0.344
"85",4.2,7,0.0042,183,0.348
"86",4.25,7,0.00424,185,0.353
"87",4.3,7,0.0043,188,0.357
"88",4.35,7,0.00435,190,0.361
"89",4.4,7,0.00441,192,0.365
"90",4.45,8,0.00446,194,0.369
"91",4.5,8,0.00451,196,0.373
"92",4.55,8,0.00457,198,0.377
"93",4.6,8,0.00462,200,0.382
"94",4.65,8,0.00467,203,0.386
"95",4.7,8,0.00472,205,0.39
"96",4.75,8,0.00478,207,0.394
"97",4.8,8,0.00483,209,0.398
"98",4.85,8,0.00488,211,0.403
"99",4.9,8,0.00494,213,0.407
"100",4.95,8,0.00499,215,0.411
"101",5,8,0.00504,217,0.415
"102",5.05,8,0.0051,219,0.419
"103",5.1,9,0.00515,221,0.423
"104",5.15,9,0.0052,223,0.427
"105",5.2,9,0.00525,225,0.432
"106",5.25,9,0.0053,227,0.436
"107",5.3,9,0.00536,229,0.44
"108",5.35,9,0.00541,231,0.444
"109",5.4,9,0.00546,233,0.448
"110",5.45,9,0.00552,235,0.453
"111",5.5,9,0.00556,237,0.457
"112",5.55,9,0.00562,239,0.461
"113",5.6,9,0.00567,241,0.465
"114",5.65,9,0.00572,243,0.469
"115",5.7,9,0.00578,245,0.473
"116",5.75,10,0.00583,247,0.477
"117",5.8,10,0.00588,249,0.482
"118",5.85,10,0.00593,251,0.486
"119",5.9,10,0.00598,253,0.49
"120",5.95,10,0.00604,255,0.494
"121",6,10,0.00609,257,0.498
"122",6.05,10,0.00614,259,0.502
"123",6.1,10,0.00619,261,0.507
"124",6.15,10,0.00625,263,0.511
"125",6.2,10,0.0063,265,0.515
"126",6.25,10,0.00635,267,0.519
"127",6.3,10,0.0064,269,0.523
"128",6.35,10,0.00645,270,0.527
"129",6.4,11,0.0065,272,0.532
"130",6.45,11,0.00656,274,0.536
"131",6.5,11,0.00661,277,0.54
"132",6.55,11,0.00666,279,0.544
"133",6.6,11,0.00671,281,0.548
"134",6.65,11,0.00676,283,0.553
"135",6.7,11,0.00682,285,0.557
"136",6.75,11,0.00687,287,0.561
"137",6.8,11,0.00692,289,0.565
"138",6.85,11,0.00698,291,0.569
"139",6.9,11,0.00703,292,0.573
"140",6.95,11,0.00708,294,0.577
"141",7,11,0.00714,296,0.582
"142",7.05,12,0.00719,298,0.586
"143",7.1,12,0.00724,300,0.59
"144",7.15,12,0.0073,302,0.594
"145",7.2,12,0.00735,304,0.598
"146",7.25,12,0.00741,306,0.602
"147",7.3,12,0.00746,307,0.607
"148",7.35,12,0.00751,309,0.611
"149",7.4,12,0.00756,311,0.615
"150",7.45,12,0.00761,313,0.619
"151",7.5,12,0.00766,315,0.623
"152",7.55,12,0.00772,317,0.627
"153",7.6,12,0.00777,319,0.632
"154",7.65,12,0.00782,321,0.636
"155",7.7,13,0.00787,323,0.64
"156",7.75,13,0.00792,324,0.644
"157",7.8,13,0.00798,327,0.648
"158",7.85,13,0.00803,328,0.653
"159",7.9,13,0.00808,330,0.657
"160",7.95,13,0.00814,332,0.661
"161",8,13,0.00819,334,0.665
"162",8.05,13,0.00824,336,0.669
"163",8.1,13,0.0083,338,0.673
"164",8.15,13,0.00834,340,0.677
"165",8.2,13,0.0084,342,0.682
"166",8.25,13,0.00845,343,0.686
"167",8.3,13,0.0085,345,0.69
"168",8.35,13,0.00855,347,0.694
"169",8.4,14,0.00861,349,0.698
"170",8.45,14,0.00866,351,0.702
"171",8.5,14,0.00871,352,0.707
"172",8.55,14,0.00876,354,0.711
"173",8.6,14,0.00881,356,0.715
"174",8.65,14,0.00887,358,0.719
"175",8.7,14,0.00892,360,0.723
"176",8.75,14,0.00897,362,0.727
"177",8.8,14,0.00902,364,0.732
"178",8.85,14,0.00908,365,0.736
"179",8.9,14,0.00913,367,0.74
"180",8.95,14,0.00918,369,0.744
"181",9,14,0.00924,371,0.748
"182",9.05,14,0.00929,372,0.753
"183",9.1,15,0.00934,374,0.757
"184",9.15,15,0.00939,377,0.761
"185",9.2,15,0.00945,378,0.765
"186",9.25,15,0.0095,380,0.769
"187",9.3,15,0.00955,381,0.773
"188",9.35,15,0.0096,383,0.777
"189",9.4,15,0.00965,385,0.782
"190",9.45,15,0.00971,387,0.786
"191",9.5,15,0.00976,389,0.79
"192",9.55,15,0.00981,390,0.794
"193",9.6,15,0.00987,392,0.798
"194",9.65,15,0.00992,394,0.802
"195",9.7,15,0.00997,395,0.807
"196",9.75,15,0.01002,397,0.811
"197",9.8,15,0.01007,399,0.815
"198",9.85,16,0.01013,401,0.819
"199",9.9,16,0.01018,403,0.823
"200",9.95,16,0.01023,404,0.827
"201",10,16,0.01029,406,0.832
"202",10.05,16,0.01034,408,0.836
"203",10.1,16,0.01039,409,0.84
"204",10.15,16,0.01045,411,0.844
"205",10.2,16,0.0105,413,0.848
"206",10.25,16,0.01055,415,0.852
"207",10.3,16,0.0106,417,0.857
"208",10.35,16,0.01065,418,0.861
"209",10.4,16,0.0107,419,0.865
"210",10.45,16,0.01076,421,0.869
"211",10.5,16,0.01081,423,0.873
"212",10.55,16,0.01086,425,0.877
"213",10.6,17,0.01092,427,0.882
"214",10.65,17,0.01097,428,0.886
"215",10.7,17,0.01102,430,0.89
"216",10.75,17,0.01107,432,0.894
"217",10.8,17,0.01113,433,0.898
"218",10.85,17,0.01118,435,0.903
"219",10.9,17,0.01123,436,0.907
"220",10.95,17,0.01129,438,0.911
"221",11,17,0.01134,440,0.915
"222",11.05,17,0.0114,442,0.919
"223",11.1,17,0.01146,444,0.923
"224",11.15,17,0.01151,445,0.927
"225",11.2,17,0.01156,446,0.932
"226",11.25,17,0.01161,448,0.936
"227",11.3,17,0.01167,450,0.94
"228",11.35,18,0.01172,452,0.944
"229",11.4,18,0.01177,453,0.948
"230",11.45,18,0.01183,454,0.952
"231",11.5,18,0.01188,456,0.957
"232",11.55,18,0.01194,458,0.961
"233",11.6,18,0.01199,460,0.965
"234",11.65,18,0.01204,461,0.969
"235",11.7,18,0.0121,462,0.973
"236",11.75,18,0.01215,464,0.977
"237",11.8,18,0.01221,466,0.982
"238",11.85,18,0.01226,468,0.986
"239",11.9,18,0.01231,469,0.99
"240",11.95,18,0.01237,470,0.994
"241",12,18,0.01243,472,0.998
"242",12.05,18,0.01248,474,1.002
"243",12.1,18,0.01254,476,1.007
"244",12.15,18,0.01259,477,1.011
"245",12.2,19,0.01264,479,1.015
"246",12.25,19,0.0127,481,1.019
"247",12.3,19,0.01275,481,1.023
"248",12.35,19,0.01281,483,1.027
"249",12.4,19,0.01286,485,1.032
"250",12.45,19,0.01292,487,1.036
"251",12.5,19,0.01297,488,1.04
"252",12.55,19,0.01303,489,1.044
"253",12.6,19,0.01309,491,1.048
"254",12.65,19,0.01314,493,1.052
"255",12.7,19,0.0132,494,1.057
"256",12.75,19,0.01325,495,1.061
"257",12.8,19,0.01331,497,1.065
"258",12.85,19,0.01336,499,1.069
"259",12.9,19,0.01342,500,1.073
"260",12.95,19,0.01348,501,1.077
"261",13,19,0.01353,503,1.082
"262",13.05,20,0.01359,505,1.086
"263",13.1,20,0.01365,506,1.09
"264",13.15,20,0.01371,507,1.094
"265",13.2,20,0.01376,509,1.098
"266",13.25,20,0.01382,511,1.103
"267",13.3,20,0.01388,512,1.107
"268",13.35,20,0.01394,513,1.111
"269",13.4,20,0.01399,515,1.115
"270",13.45,20,0.01405,516,1.119
"271",13.5,20,0.01411,518,1.123
"272",13.55,20,0.01417,519,1.127
"273",13.6,20,0.01422,521,1.132
"274",13.65,20,0.01428,522,1.136
"275",13.7,20,0.01435,523,1.14
"276",13.75,20,0.01441,525,1.144
"277",13.8,20,0.01446,526,1.148
"278",13.85,20,0.01453,528,1.153
"279",13.9,21,0.01458,530,1.157
"280",13.95,21,0.01464,531,1.161
"281",14,21,0.01471,532,1.165
"282",14.05,21,0.01476,534,1.169
"283",14.1,21,0.01482,535,1.173
"284",14.15,21,0.01487,536,1.177
"285",14.2,21,0.01494,538,1.182
"286",14.25,21,0.015,539,1.186
"287",14.3,21,0.01505,540,1.19
"288",14.35,21,0.01512,542,1.194
"289",14.4,21,0.01517,543,1.198
"290",14.45,21,0.01523,544,1.202
"291",14.5,21,0.01529,546,1.207
"292",14.55,21,0.01535,547,1.211
"293",14.6,21,0.01541,548,1.215
"294",14.65,21,0.01547,550,1.219
"295",14.7,21,0.01554,551,1.223
"296",14.75,21,0.01559,552,1.227
"297",14.8,21,0.01566,554,1.232
"298",14.85,22,0.01572,555,1.236
"299",14.9,22,0.01578,556,1.24
"300",14.95,22,0.01584,558,1.244
"301",15,22,0.0159,559,1.248
"302",15.05,22,0.01596,560,1.252
"303",15.1,22,0.01602,561,1.257
"304",15.15,22,0.01608,562,1.261
"305",15.2,22,0.01614,564,1.265
"306",15.25,22,0.0162,565,1.269
"307",15.3,22,0.01627,566,1.273
"308",15.35,22,0.01633,568,1.277
"309",15.4,22,0.0164,569,1.282
"310",15.45,22,0.01646,570,1.286
"311",15.5,22,0.01652,571,1.29
"312",15.55,22,0.01658,572,1.294
"313",15.6,22,0.01665,574,1.298
"314",15.65,22,0.01671,575,1.303
"315",15.7,22,0.01678,576,1.307
"316",15.75,22,0.01684,578,1.311
"317",15.8,22,0.0169,579,1.315
"318",15.85,22,0.01697,580,1.319
"319",15.9,23,0.01703,581,1.323
"320",15.95,23,0.0171,582,1.327
"321",16,23,0.01716,583,1.332
"322",16.05,23,0.01723,585,1.336
"323",16.1,23,0.01729,586,1.34
"324",16.15,23,0.01736,587,1.344
"325",16.2,23,0.01742,588,1.348
"326",16.25,23,0.01748,589,1.353
"327",16.3,23,0.01755,590,1.357
"328",16.35,23,0.01761,591,1.361
"329",16.4,23,0.01768,592,1.365
"330",16.45,23,0.01775,593,1.369
"331",16.5,23,0.01781,594,1.373
"332",16.55,23,0.01788,595,1.377
"333",16.6,23,0.01794,596,1.382
"334",16.65,23,0.01801,597,1.386
"335",16.7,23,0.01808,598,1.39
"336",16.75,23,0.01814,599,1.394
"337",16.8,23,0.01822,601,1.398
"338",16.85,23,0.01828,601,1.402
"339",16.9,23,0.01835,603,1.407
"340",16.95,23,0.01843,603,1.411
"341",17,23,0.01849,604,1.415
"342",17.05,23,0.01856,605,1.419
"343",17.1,23,0.01864,606,1.423
"344",17.15,24,0.01871,607,1.427
"345",17.2,24,0.01878,608,1.432
"346",17.25,24,0.01885,609,1.436
"347",17.3,24,0.01892,609,1.44
"348",17.35,24,0.01899,611,1.444
"349",17.4,24,0.01906,611,1.448
"350",17.45,24,0.01913,613,1.453
"351",17.5,24,0.01921,613,1.457
"352",17.55,24,0.01927,614,1.461
"353",17.6,24,0.01935,615,1.465
"354",17.65,24,0.01943,615,1.469
"355",17.7,24,0.0195,617,1.473
"356",17.75,24,0.01957,617,1.477
"357",17.8,24,0.01964,618,1.482
"358",17.85,24,0.01972,619,1.486
"359",17.9,24,0.0198,619,1.49
"360",17.95,24,0.01987,621,1.494
"361",18,24,0.01995,621,1.498
"362",18.05,24,0.02002,622,1.503
"363",18.1,24,0.0201,623,1.507
"364",18.15,24,0.02017,623,1.511
"365",18.2,24,0.02025,624,1.515
"366",18.25,24,0.02033,625,1.519
"367",18.3,24,0.02041,625,1.523
"368",18.35,24,0.02049,626,1.527
"369",18.4,24,0.02056,627,1.532
"370",18.45,24,0.02064,628,1.536
"371",18.5,24,0.02072,628,1.54
"372",18.55,24,0.02079,629,1.544
"373",18.6,24,0.02088,629,1.548
"374",18.65,24,0.02096,630,1.552
"375",18.7,24,0.02104,630,1.557
"376",18.75,24,0.02112,631,1.561
"377",18.8,24,0.02121,632,1.565
"378",18.85,24,0.02129,632,1.569
"379",18.9,24,0.02137,632,1.573
"380",18.95,25,0.02146,633,1.577
"381",19,25,0.02155,634,1.582
"382",19.05,25,0.02163,634,1.586
"383",19.1,25,0.02172,634,1.59
"384",19.15,25,0.02181,635,1.594
"385",19.2,25,0.02191,636,1.598
"386",19.25,25,0.02199,636,1.602
"387",19.3,25,0.02208,636,1.607
"388",19.35,25,0.02217,636,1.611
"389",19.4,25,0.02227,637,1.615
"390",19.45,25,0.02236,638,1.619
"391",19.5,25,0.02245,638,1.623
"392",19.55,25,0.02255,638,1.627
"393",19.6,25,0.02265,638,1.632
"394",19.65,25,0.02274,639,1.636
"395",19.7,25,0.02285,639,1.64
"396",19.75,25,0.02295,640,1.644
"397",19.8,25,0.02306,640,1.648
"398",19.85,25,0.02316,640,1.653
"399",19.9,25,0.02327,640,1.657
"400",19.95,25,0.02338,640,1.661
"401",20,25,0.02349,640,1.665
"402",20.05,25,0.0236,641,1.669
"403",20.1,25,0.02372,641,1.673
"404",20.15,25,0.02384,641,1.677
"405",20.2,25,0.02396,642,1.682
"406",20.25,25,0.02408,642,1.686
"407",20.3,25,0.0242,642,1.69
"408",20.35,25,0.02434,642,1.694
"409",20.4,25,0.02447,642,1.698
"410",20.45,25,0.0246,642,1.703
"411",20.5,25,0.02473,642,1.707
"412",20.55,25,0.02487,642,1.711
"413",20.6,25,0.02501,642,1.715
"414",20.65,25,0.02515,642,1.719
"415",20.7,25,0.0253,642,1.723
"416",20.75,25,0.02544,642,1.727
"417",20.8,25,0.02559,642,1.732
"418",20.85,25,0.02575,642,1.736
"419",20.9,25,0.0259,642,1.74
"420",20.95,25,0.02606,642,1.744
"421",21,25,0.02622,642,1.748
"422",21.05,25,0.02639,642,1.752
"423",21.1,25,0.02656,642,1.757
"424",21.15,25,0.02674,641,1.761
"425",21.2,25,0.02691,641,1.765
"426",21.25,25,0.0271,641,1.769
"427",21.3,25,0.02728,640,1.773
"428",21.35,25,0.02747,640,1.777
"429",21.4,25,0.02766,640,1.782
"430",21.45,25,0.02787,640,1.786
"431",21.5,25,0.02807,640,1.79
"432",21.55,25,0.02828,640,1.794
"433",21.6,25,0.02849,639,1.798
"434",21.65,25,0.02872,639,1.802
"435",21.7,25,0.02897,638,1.807
"436",21.75,25,0.02921,638,1.811
"437",21.8,25,0.02946,638,1.815
"438",21.85,25,0.0297,637,1.819
"439",21.9,25,0.02994,636,1.823
"440",21.95,25,0.0302,636,1.827
"441",22,25,0.03048,635,1.832
"442",22.05,17,0.03475,430,1.836
"443",22.1,-1,0.04379,-26,1.84
